Repository: BaratiLab/Material-Database-Agent

# Material Database Agent

This repository contains the PDF inputs and local tooling needed to reproduce the Material Database Agent (MDA) benchmark workflows.

MDA is a multimodal, agentic literature-mining workflow. It converts scientific PDFs into markdown and extracted figures, sends each paper's parsed content to specialized subagents, writes one intermediate JSON file per paper, and then aggregates those JSON files into a final CSV material database.

## Repository Contents

- `PDFs_meltpoolnet/` - paper PDFs used for the MeltpoolNet benchmark.
- `PDFs_refrac/` - paper PDFs used for the refractory HEA/CCA benchmark.
- `BulkModulus_test_database_MPPolak_DMorgan.xlsx` - bulk modulus benchmark spreadsheet used for the prior text-only comparison.
- `marker_pdfs/` - copied local MCP server for converting PDF folders to markdown with image extraction. The virtual environment from `/home/ash/matdatabase/marker_pdfs/.venv` was intentionally not copied.

## Marker PDFs MCP Server

The copied MCP server is in `marker_pdfs/`. It exposes two tools:

- `convert_pdfs_to_markdown` - process selected numbered folders.
- `convert_all_pdfs_to_markdown` - process every folder under the configured input directory.

The server expects an input directory containing numbered subfolders. Each subfolder can contain one or more PDF files. It writes markdown, extracted images, and log files to the configured output directory while preserving the folder structure.

## Datasets Used

# Table 2 — MeltpoolNet benchmark

Reproduces Table 2: precision (P), recall (R) and F1 for five fields, plus
melting-temperature MAE, for each of the five models.

## Files

```
table2_meltpoolnet/
├── meltpoolnet_lib.py        # shared evaluation logic (metrics, matching, mapping parsers)
├── run_all.py                # runs all five models
├── meltpoolnet_regression.csv# ORIGINAL ground truth (Akbari et al., shared by all models)
├── gpt54/   gpt52/   claude/   glm/   qwen/
│     ├── evaluate.py                 # model-specific config + run
│     ├── extracted_data_*.csv        # RECONSTRUCTED dataset for this model
│     ├── <row_mapping>.csv           # frozen 100-pair mapping used in the paper
│     └── results_reproduced.csv      # written when you run evaluate.py
```

The row-mapping file name differs per model (it is whatever was produced during
the manual mapping):

| Model  | Reconstructed CSV                 | Row-mapping file |
|--------|-----------------------------------|------------------|
| gpt54  | `extracted_data_codex_gpt54.csv`  | `row_mapping_original_to_reconstructed_codex_gpt54.csv` |
| gpt52  | `extracted_data_codex.csv`        | `row_mapping_original_to_reconstructed.csv` |
| claude | `extracted_data_claude.csv`       | `row_mapping_original_to_reconstructed.csv` |
| glm    | `extracted_data_glm.csv`          | `same_row_mapping_100_manual.csv` |
| qwen   | `extracted_data_qwen.csv`         | `row_mapping_100_same_rows.csv` |

## Run

```bash
python3 run_all.py            # all five models
python3 claude/evaluate.py    # one model
```

## Method

For each of the 100 mapped row pairs and each evaluated field, the reconstructed
cell is classified (Sierepeklis & Cole, 2022,
https://doi.org/10.1038/s41597-022-01752-1):

- **TP** — both present and matching (within the field tolerance)
- **FP** — both present but mismatched, *or* original empty while reconstructed
  has a value
- **FN** — original present, reconstructed empty
- both empty → not counted

Then `P = TP/(TP+FP)`, `R = TP/(TP+FN)`, `F1 = 2PR/(P+R)`. Melting-temperature
MAE is the mean of `|orig − recon|` over pairs where both report a value.

### Per-field matching tolerances

The five extractions use different numeric conventions, so the tolerance / unit
handling is set per model in its `evaluate.py` (and matches the per-model
methodology notes in the original data folders):

- **claude / gpt52** report beam diameter in metres and hatch spacing in mm,
  whereas the ground truth uses mm and micrometres — a factor of 1000 is applied
  before comparison.
- **gpt54 / glm / qwen** use the same numeric scale as the ground truth (no
  conversion).
- `E (J/mm)` and `d/w` use a 1% relative tolerance; `beam D` and
  `depth of meltpool` use a small absolute tolerance; `Hatch spacing` uses the
  per-model tolerance noted in the script.

### Row-index conventions

Most mapping files number rows as **1-based file lines** (header = line 1). The
GPT-5.4 mapping numbers rows as **1-based data rows** (header excluded) and only
its first 100 pairs are used. Both conventions are handled in
`meltpoolnet_lib.py`.

## Expected values (from the paper)

P / R / F1 in %, melting-T MAE in K.

| Field             | GPT-5.4 (P/R/F1)      | GPT-5.2             | Claude Opus 4.6     | GLM 5V Turbo        | Qwen-3.5            |
|-------------------|-----------------------|---------------------|---------------------|---------------------|---------------------|

File: result_reproducibility/table2_meltpoolnet/glm/extracted_data_glm.csv (part 1 of 6)
Material,Process,Sub-process,Power,Velocity,powder flowrate,layer thickness,beam D,Hatch spacing,depth of meltpool,width of melt pool,length of melt pool,d/w,l/w,E (J/mm),E (J/mm3),density,Cp,k,melting T,minimum absorptivity,Y (wt%),Zn (wt%),Mg (wt%),Si (wt%),Al (wt%),Sn (wt%),Zr (wt%),W (wt%),Ti (wt%),V (wt%),Co (wt%),Cu (wt%),Ta (wt%),Nb (wt%),Ni (wt.%),Cr (wt.%),Fe (wt.%),Mn (wt%),Mo (wt.%),paper ID,paper,Dois
Ti-6Al-4V,Additive Manufacturing,Laser Powder Bed Fusion (LPBF),280,1200,,30,100,140,84,168,,0.5,,0.233,56,4430,526,,1903,0.48,,,,,6.0,,,,,4.0,,,,,,,,,,,Defect structure process maps for laser powder bed fusion additive manufacturing,
Ti-6Al-4V,Additive Manufacturing,Laser Powder Bed Fusion (LPBF),280,400,,30,100,140,144,288,,0.5,,0.7,167,4430,526,,1903,0.48,,,,,6.0,,,,,4.0,,,,,,,,,,,Defect structure process maps for laser powder bed fusion additive manufacturing,
Ti-6Al-4V,Additive Manufacturing,Laser Powder Bed Fusion (LPBF),280,800,,30,100,140,102,204,,0.5,,0.35,83,4430,526,,1903,0.48,,,,,6.0,,,,,4.0,,,,,,,,,,,Defect structure process maps for laser powder bed fusion additive manufacturing,
Ti-6Al-4V,Additive Manufacturing,Laser Powder Bed Fusion (LPBF),280,1000,,30,100,140,92,184,,0.5,,0.28,67,4430,526,,1903,0.48,,,,,6.0,,,,,4.0,,,,,,,,,,,Defect structure process maps for laser powder bed fusion additive manufacturing,
Ti-6Al-4V,Additive Manufacturing,Laser Powder Bed Fusion (LPBF),280,1500,,30,100,80,75,150,,0.5,,0.187,44,4430,526,,1903,0.48,,,,,6.0,,,,,4.0,,,,,,,,,,,Defect structure process maps for laser powder bed fusion additive manufacturing,
Ti-6Al-4V,Additive Manufacturing,Laser Powder Bed Fusion (LPBF),370,1200,,30,100,140,96,192,,0.5,,0.308,73,4430,526,,1903,0.48,,,,,6.0,,,,,4.0,,,,,,,,,,,Defect structure process maps for laser powder bed fusion additive manufacturing,
Ti-6Al-4V,Additive Manufacturing,Laser Powder Bed Fusion (LPBF),325,1200,,30,100,140,90,180,,0.5,,0.271,64,4430,526,,1903,0.48,,,,,6.0,,,,,4.0,,,,,,,,,,,Defect structure process maps for laser powder bed fusion additive manufacturing,
Ti-6Al-4V,Additive Manufacturing,Laser Powder Bed Fusion (LPBF),100,1200,,30,100,50,50,100,,0.5,,0.083,56,4430,526,,1903,0.48,,,,,6.0,,,,,4.0,,,,,,,,,,,Defect structure process maps for laser powder bed fusion additive manufacturing,
Ti-6Al-4V,Additive Manufacturing,Laser Powder Bed Fusion (LPBF),165,1200,,30,100,140,64,128,,0.5,,0.138,33,4430,526,,1903,0.48,,,,,6.0,,,,,4.0,,,,,,,,,,,Defect structure process maps for laser powder bed fusion additive manufacturing,
Ti-6Al-4V,Additive Manufacturing,Laser Powder Bed Fusion (LPBF),280,1200,,30,100,160,84,168,,0.5,,0.233,49,4430,526,,1903,0.48,,,,,6.0,,,,,4.0,,,,,,,,,,,Defect structure process maps for laser powder bed fusion additive manufacturing,
Ti-6Al-4V,Additive Manufacturing,Laser Powder Bed Fusion (LPBF),280,1200,,30,100,40,84,168,,0.5,,0.233,194,4430,526,,1903,0.48,,,,,6.0,,,,,4.0,,,,,,,,,,,Defect structure process maps for laser powder bed fusion additive manufacturing,
Ti-6Al-4V,Additive Manufacturing,Laser Powder Bed Fusion (LPBF),370,1000,,30,100,240,105,210,,0.5,,0.37,51,4430,526,,1903,0.48,,,,,6.0,,,,,4.0,,,,,,,,,,,Defect structure process maps for laser powder bed fusion additive manufacturing,
Invar 36 (Fe-36Ni),Laser Powder Bed Fusion,LPBF,200,1600,,,70,80,,105.1,,,,0.125,,8050,515,10.15,1727,,,,,,,,,,,,,,,,36.0,,64.0,,,,Processing parameter and transient effects on melt pool geometry in additive manufacturing of Invar 36,
Invar 36 (Fe-36Ni),Laser Powder Bed Fusion,LPBF,200,2000,,,70,80,,100.782,,,,0.1,,8050,515,10.15,1727,,,,,,,,,,,,,,,,36.0,,64.0,,,,Processing parameter and transient effects on melt pool geometry in additive manufacturing of Invar 36,
Invar 36 (Fe-36Ni),Laser Powder Bed Fusion,LPBF,200,2600,,,70,80,,92.495,,,,0.0769,,8050,515,10.15,1727,,,,,,,,,,,,,,,,36.0,,64.0,,,,Processing parameter and transient effects on melt pool geometry in additive manufacturing of Invar 36,
Invar 36 (Fe-36Ni),Laser Powder Bed Fusion,LPBF,250,1600,,,70,80,,115.641,,,,0.1563,,8050,515,10.15,1727,,,,,,,,,,,,,,,,36.0,,64.0,,,,Processing parameter and transient effects on melt pool geometry in additive manufacturing of Invar 36,
Invar 36 (Fe-36Ni),Laser Powder Bed Fusion,LPBF,250,2000,,,70,80,,109.657,,,,0.125,,8050,515,10.15,1727,,,,,,,,,,,,,,,,36.0,,64.0,,,,Processing parameter and transient effects on melt pool geometry in additive manufacturing of Invar 36,
Invar 36 (Fe-36Ni),Laser Powder Bed Fusion,LPBF,250,2600,,,70,80,,102.964,,,,0.0962,,8050,515,10.15,1727,,,,,,,,,,,,,,,,36.0,,64.0,,,,Processing parameter and transient effects on melt pool geometry in additive manufacturing of Invar 36,
Invar 36 (Fe-36Ni),Laser Powder Bed Fusion,LPBF,300,1600,,,70,80,,132.202,,,,0.1875,,8050,515,10.15,1727,,,,,,,,,,,,,,,,36.0,,64.0,,,,Processing parameter and transient effects on melt pool geometry in additive manufacturing of Invar 36,
Invar 36 (Fe-36Ni),Laser Powder Bed Fusion,LPBF,300,2000,,,70,80,,118.195,,,,0.15,,8050,515,10.15,1727,,,,,,,,,,,,,,,,36.0,,64.0,,,,Processing parameter and transient effects on melt pool geometry in additive manufacturing of Invar 36,
Invar 36 (Fe-36Ni),Laser Powder Bed Fusion,LPBF,300,2600,,,70,80,,112.338,,,,0.1154,,8050,515,10.15,1727,,,,,,,,,,,,,,,,36.0,,64.0,,,,Processing parameter and transient effects on melt pool geometry in additive manufacturing of Invar 36,
Inconel 718,L-PBF,single-track laser deposition,75,800,,40,,,,,,,,0.09375,,,,,,,,,,,,,,,,,,,,,,,,,,,Influence of laser processing parameters on porosity in Inconel 718 during additive manufacturing,
Inconel 718,L-PBF,single-track laser deposition,75,1500,,40,,,,,,,,0.05,,,,,,,,,,,,,,,,,,,,,,,,,,,Influence of laser processing parameters on porosity in Inconel 718 during additive manufacturing,
Inconel 718,L-PBF,single-track laser deposition,75,2200,,40,,,,,,,,0.034,,,,,,,,,,,,,,,,,,,,,,,,,,,Influence of laser processing parameters on porosity in Inconel 718 during additive manufacturing,
Inconel 718,L-PBF,single-track laser deposition,150,800,,40,,,,,,,,0.1875,,,,,,,,,,,,,,,,,,,,,,,,,,,Influence of laser processing parameters on porosity in Inconel 718 during additive manufacturing,
Inconel 718,L-PBF,single-track laser deposition,150,1500,,40,,,,,,,,0.1,,,,,,,,,,,,,,,,,,,,,,,,,,,Influence of laser processing parameters on porosity in Inconel 718 during additive manufacturing,
Inconel 718,L-PBF,single-track laser deposition,150,2200,,40,,,,,,,,0.068,,,,,,,,,,,,,,,,,,,,,,,,,,,Influence of laser processing parameters on porosity in Inconel 718 during additive manufacturing,
Inconel 718,L-PBF,single-track laser deposition,225,800,,40,,,,,,,,0.2813,,,,,,,,,,,,,,,,,,,,,,,,,,,Influence of laser processing parameters on porosity in Inconel 718 during additive manufacturing,
Inconel 718,L-PBF,single-track laser deposition,225,1500,,40,,,,,,,,0.15,,,,,,,,,,,,,,,,,,,,,,,,,,,Influence of laser processing parameters on porosity in Inconel 718 during additive manufacturing,
Inconel 718,L-PBF,single-track laser deposition,225,2200,,40,,,,,,,,0.1023,,,,,,,,,,,,,,,,,,,,,,,,,,,Influence of laser processing parameters on porosity in Inconel 718 during additive manufacturing,
Inconel 718,L-PBF,single-track laser deposition,300,800,,40,,,,,,,,0.375,,,,,,,,,,,,,,,,,,,,,,,,,,,Influence of laser processing parameters on porosity in Inconel 718 during additive manufacturing,
Inconel 718,L-PBF,single-track laser deposition,300,1500,,40,,,115,142,,0.81,,0.2,,,,,,,,,,,,,,,,,,,,,,,,,,,Influence of laser processing parameters on porosity in Inconel 718 during additive manufacturing,
Inconel 718,L-PBF,single-track laser deposition,300,2200,,40,,,,,,,,0.1364,,,,,,,,,,,,,,,,,,,,,,,,,,,Influence of laser processing parameters on porosity in Inconel 718 during additive manufacturing,
Inconel 718,L-PBF,multilayer cube deposition,75,800,,40,,,,,,,,0.09375,,,,,,,,,,,,,,,,,,,,,,,,,,,Influence of laser processing parameters on porosity in Inconel 718 during additive manufacturing,
Inconel 718,L-PBF,multilayer cube deposition,75,1200,,40,,,,,,,,0.0625,,,,,,,,,,,,,,,,,,,,,,,,,,,Influence of laser processing parameters on porosity in Inconel 718 during additive manufacturing,
Inconel 718,L-PBF,multilayer cube deposition,75,1600,,40,,,,,,,,0.04688,,,,,,,,,,,,,,,,,,,,,,,,,,,Influence of laser processing parameters on porosity in Inconel 718 during additive manufacturing,
Inconel 718,L-PBF,multilayer cube deposition,75,2000,,40,,,,,,,,0.0375,,,,,,,,,,,,,,,,,,,,,,,,,,,Influence of laser processing parameters on porosity in Inconel 718 during additive manufacturing,
Inconel 718,L-PBF,multilayer cube deposition,120,800,,40,,,,,,,,0.15,,,,,,,,,,,,,,,,,,,,,,,,,,,Influence of laser processing parameters on porosity in Inconel 718 during additive manufacturing,
Inconel 718,L-PBF,multilayer cube deposition,120,1200,,40,,,,,,,,0.1,,,,,,,,,,,,,,,,,,,,,,,,,,,Influence of laser processing parameters on porosity in Inconel 718 during additive manufacturing,
Inconel 718,L-PBF,multilayer cube deposition,120,1600,,40,,,,,,,,0.075,,,,,,,,,,,,,,,,,,,,,,,,,,,Influence of laser processing parameters on porosity in Inconel 718 during additive manufacturing,
Inconel 718,L-PBF,multilayer cube deposition,120,2000,,40,,,,,,,,0.06,,,,,,,,,,,,,,,,,,,,,,,,,,,Influence of laser processing parameters on porosity in Inconel 718 during additive manufacturing,
Inconel 718,L-PBF,multilayer cube deposition,165,800,,40,,,73,112,,0.65,,0.2063,,,,,,,,,,,,,,,,,,,,,,,,,,,Influence of laser processing parameters on porosity in Inconel 718 during additive manufacturing,
Inconel 718,L-PBF,multilayer cube deposition,165,1200,,40,,,,,,,,0.1375,,,,,,,,,,,,,,,,,,,,,,,,,,,Influence of laser processing parameters on porosity in Inconel 718 during additive manufacturing,
Inconel 718,L-PBF,multilayer cube deposition,165,1600,,40,,,,,,,,0.1031,,,,,,,,,,,,,,,,,,,,,,,,,,,Influence of laser processing parameters on porosity in Inconel 718 during additive manufacturing,
Inconel 718,L-PBF,multilayer cube deposition,165,2000,,40,,,,,,,,0.0825,,,,,,,,,,,,,,,,,,,,,,,,,,,Influence of laser processing parameters on porosity in Inconel 718 during additive manufacturing,
Inconel 718,L-PBF,multilayer cube deposition,225,800,,40,,,,,,,,0.2813,,,,,,,,,,,,,,,,,,,,,,,,,,,Influence of laser processing parameters on porosity in Inconel 718 during additive manufacturing,
Inconel 718,L-PBF,multilayer cube deposition,225,2000,,40,,,,,,,,0.1125,,,,,,,,,,,,,,,,,,,,,,,,,,,Influence of laser processing parameters on porosity in Inconel 718 during additive manufacturing,
Inconel 718,L-PBF,multilayer cube deposition,285,800,,40,,,,,,,,0.3563,,,,,,,,,,,,,,,,,,,,,,,,,,,Influence of laser processing parameters on porosity in Inconel 718 during additive manufacturing,
Inconel 718,L-PBF,multilayer cube deposition,285,2000,,40,,,,,,,,0.1425,,,,,,,,,,,,,,,,,,,,,,,,,,,Influence of laser processing parameters on porosity in Inconel 718 during additive manufacturing,
Inconel 718,L-PBF,multilayer cube deposition,330,800,,40,,,,,,,,0.4125,,,,,,,,,,,,,,,,,,,,,,,,,,,Influence of laser processing parameters on porosity in Inconel 718 during additive manufacturing,
Inconel 718,L-PBF,multilayer cube deposition,330,2000,,40,,,,,,,,0.165,,,,,,,,,,,,,,,,,,,,,,,,,,,Influence of laser processing parameters on porosity in Inconel 718 during additive manufacturing,
Inconel 718,L-PBF,multilayer cube deposition,375,800,,40,,,,,,,,0.4688,,,,,,,,,,,,,,,,,,,,,,,,,,,Influence of laser processing parameters on porosity in Inconel 718 during additive manufacturing,
Inconel 718,L-PBF,multilayer cube deposition,375,2000,,40,,,,,,,,0.1875,,,,,,,,,,,,,,,,,,,,,,,,,,,Influence of laser processing parameters on porosity in Inconel 718 during additive manufacturing,
AlSi10Mg,Laser Powder Bed Fusion,Single track scan,104,400,,100,100,,,,,,,0.26,,,,,,,,0.007,0.309,9.908,,,0.002,,0.009,0.011,,0.002,,,0.006,0.001,0.138,0.041,,,In-situ characterization and quantification of melt pool variation under constant input energy density in laser powder bed fusion additive manufacturing process,10.1016/j.addma.2019.04.021
AlSi10Mg,Laser Powder Bed Fusion,Single track scan,208,800,,100,100,,50,90,120,0.56,1.33,0.26,,,,,,,,0.007,0.309,9.908,,,0.002,,0.009,0.011,,0.002,,,0.006,0.001,0.138,0.041,,,In-situ characterization and quantification of melt pool variation under constant input energy density in laser powder bed fusion additive manufacturing process,10.1016/j.addma.2019.04.021
AlSi10Mg,Laser Powder Bed Fusion,Single track scan,312,1200,,100,100,,90,110,250,0.82,2.27,0.26,,,,,,,,0.007,0.309,9.908,,,0.002,,0.009,0.011,,0.002,,,0.006,0.001,0.138,0.041,,,In-situ characterization and quantification of melt pool variation under constant input energy density in laser powder bed fusion additive manufacturing process,10.1016/j.addma.2019.04.021
AlSi10Mg,Laser Powder Bed Fusion,Single track scan,416,1600,,100,100,,120,120,380,1.0,3.17,0.26,,,,,,,,0.007,0.309,9.908,,,0.002,,0.009,0.011,,0.002,,,0.006,0.001,0.138,0.041,,,In-situ characterization and quantification of melt pool variation under constant input energy density in laser powder bed fusion additive manufacturing process,10.1016/j.addma.2019.04.021
AlSi10Mg,Laser Powder Bed Fusion,Single track scan,520,2000,,100,100,,140,130,450,1.08,3.46,0.26,,,,,,,,0.007,0.309,9.908,,,0.002,,0.009,0.011,,0.002,,,0.006,0.001,0.138,0.041,,,In-situ characterization and quantification of melt pool variation under constant input energy density in laser powder bed fusion additive manufacturing process,10.1016/j.addma.2019.04.021
AlSi10Mg,Laser Powder Bed Fusion,Single track scan,104,200,,100,100,,50,100,140,0.5,1.4,0.52,,,,,,,,0.007,0.309,9.908,,,0.002,,0.009,0.011,,0.002,,,0.006,0.001,0.138,0.041,,,In-situ characterization and quantification of melt pool variation under constant input energy density in laser powder bed fusion additive manufacturing process,10.1016/j.addma.2019.04.021
AlSi10Mg,Laser Powder Bed Fusion,Single track scan,208,400,,100,100,,80,110,170,0.73,1.55,0.52,,,,,,,,0.007,0.309,9.908,,,0.002,,0.009,0.011,,0.002,,,0.006,0.001,0.138,0.041,,,In-situ characterization and quantification of melt pool variation under constant input energy density in laser powder bed fusion additive manufacturing process,10.1016/j.addma.2019.04.021
AlSi10Mg,Laser Powder Bed Fusion,Single track scan,312,600,,100,100,,140,140,350,1.0,2.5,0.52,,,,,,,,0.007,0.309,9.908,,,0.002,,0.009,0.011,,0.002,,,0.006,0.001,0.138,0.041,,,In-situ characterization and quantification of melt pool variation under constant input energy density in laser powder bed fusion additive manufacturing process,10.1016/j.addma.2019.04.021
AlSi10Mg,Laser Powder Bed Fusion,Single track scan,416,800,,100,100,,180,160,500,1.13,3.13,0.52,,,,,,,,0.007,0.309,9.908,,,0.002,,0.009,0.011,,0.002,,,0.006,0.001,0.138,0.041,,,In-situ characterization and quantification of melt pool variation under constant input energy density in laser powder bed fusion additive manufacturing process,10.1016/j.addma.2019.04.021
AlSi10Mg,Laser Powder Bed Fusion,Single track scan,520,1000,,100,100,,200,170,600,1.18,3.53,0.52,,,,,,,,0.007,0.309,9.908,,,0.002,,0.009,0.011,,0.002,,,0.006,0.001,0.138,0.041,,,In-situ characterization and quantification of melt pool variation under constant input energy density in laser powder bed fusion additive manufacturing process,10.1016/j.addma.2019.04.021
AlSi10Mg,Laser Powder Bed Fusion,Single track scan,104,100,,100,100,,50,100,160,0.5,1.6,1.04,,,,,,,,0.007,0.309,9.908,,,0.002,,0.009,0.011,,0.002,,,0.006,0.001,0.138,0.041,,,In-situ characterization and quantification of melt pool variation under constant input energy density in laser powder bed fusion additive manufacturing process,10.1016/j.addma.2019.04.021
AlSi10Mg,Laser Powder Bed Fusion,Single track scan,208,200,,100,100,,100,120,250,0.83,2.08,1.04,,,,,,,,0.007,0.309,9.908,,,0.002,,0.009,0.011,,0.002,,,0.006,0.001,0.138,0.041,,,In-situ characterization and quantification of melt pool variation under constant input energy density in laser powder bed fusion additive manufacturing process,10.1016/j.addma.2019.04.021
AlSi10Mg,Laser Powder Bed Fusion,Single track scan,312,300,,100,100,,180,150,420,1.2,2.8,1.04,,,,,,,,0.007,0.309,9.908,,,0.002,,0.009,0.011,,0.002,,,0.006,0.001,0.138,0.041,,,In-situ characterization and quantification of melt pool variation under constant input energy density in laser powder bed fusion additive manufacturing process,10.1016/j.addma.2019.04.021
AlSi10Mg,Laser Powder Bed Fusion,Single track scan,416,400,,100,100,,220,180,580,1.22,3.22,1.04,,,,,,,,0.007,0.309,9.908,,,0.002,,0.009,0.011,,0.002,,,0.006,0.001,0.138,0.041,,,In-situ characterization and quantification of melt pool variation under constant input energy density in laser powder bed fusion additive manufacturing process,10.1016/j.addma.2019.04.021
AlSi10Mg,Laser Powder Bed Fusion,Single track scan,520,500,,100,100,,260,200,750,1.3,3.75,1.04,,,,,,,,0.007,0.309,9.908,,,0.002,,0.009,0.011,,0.002,,,0.006,0.001,0.138,0.041,,,In-situ characterization and quantification of melt pool variation under constant input energy density in laser powder bed fusion additive manufacturing process,10.1016/j.addma.2019.04.021
AlSi10Mg,Laser Powder Bed Fusion,Single track scan,208,600,,100,100,,,,,,,0.347,,,,,,,,0.007,0.309,9.908,,,0.002,,0.009,0.011,,0.002,,,0.006,0.001,0.138,0.041,,,In-situ characterization and quantification of melt pool variation under constant input energy density in laser powder bed fusion additive manufacturing process,10.1016/j.addma.2019.04.021
AlSi10Mg,Laser Powder Bed Fusion,Single track scan,260,600,,100,100,,,,,,,0.433,,,,,,,,0.007,0.309,9.908,,,0.002,,0.009,0.011,,0.002,,,0.006,0.001,0.138,0.041,,,In-situ characterization and quantification of melt pool variation under constant input energy density in laser powder bed fusion additive manufacturing process,10.1016/j.addma.2019.04.021
AlSi10Mg,Laser Powder Bed Fusion,Single track scan,312,600,,100,100,,,,,,,0.52,,,,,,,,0.007,0.309,9.908,,,0.002,,0.009,0.011,,0.002,,,0.006,0.001,0.138,0.041,,,In-situ characterization and quantification of melt pool variation under constant input energy density in laser powder bed fusion additive manufacturing process,10.1016/j.addma.2019.04.021
AlSi10Mg,Laser Powder Bed Fusion,Single track scan,364,600,,100,100,,,,,,,0.607,,,,,,,,0.007,0.309,9.908,,,0.002,,0.009,0.011,,0.002,,,0.006,0.001,0.138,0.041,,,In-situ characterization and quantification of melt pool variation under constant input energy density in laser powder bed fusion additive manufacturing process,10.1016/j.addma.2019.04.021
AlSi10Mg,Laser Powder Bed Fusion,Single track scan,416,600,,100,100,,,,,,,0.693,,,,,,,,0.007,0.309,9.908,,,0.002,,0.009,0.011,,0.002,,,0.006,0.001,0.138,0.041,,,In-situ characterization and quantification of melt pool variation under constant input energy density in laser powder bed fusion additive manufacturing process,10.1016/j.addma.2019.04.021
AlSi10Mg,Laser Powder Bed Fusion,Single track scan,416,400,,100,100,,,,,,,1.04,,,,,,,,0.007,0.309,9.908,,,0.002,,0.009,0.011,,0.002,,,0.006,0.001,0.138,0.041,,,In-situ characterization and quantification of melt pool variation under constant input energy density in laser powder bed fusion additive manufacturing process,10.1016/j.addma.2019.04.021
AlSi10Mg,Laser Powder Bed Fusion,Single track scan,416,800,,100,100,,,,,,,0.52,,,,,,,,0.007,0.309,9.908,,,0.002,,0.009,0.011,,0.002,,,0.006,0.001,0.138,0.041,,,In-situ characterization and quantification of melt pool variation under constant input energy density in laser powder bed fusion additive manufacturing process,10.1016/j.addma.2019.04.021
AlSi10Mg,Laser Powder Bed Fusion,Single track scan,416,1200,,100,100,,,,,,,0.347,,,,,,,,0.007,0.309,9.908,,,0.002,,0.009,0.011,,0.002,,,0.006,0.001,0.138,0.041,,,In-situ characterization and quantification of melt pool variation under constant input energy density in laser powder bed fusion additive manufacturing process,10.1016/j.addma.2019.04.021
AlSi10Mg,Laser Powder Bed Fusion,Single track scan,416,1600,,100,100,,,,,,,0.26,,,,,,,,0.007,0.309,9.908,,,0.002,,0.009,0.011,,0.002,,,0.006,0.001,0.138,0.041,,,In-situ characterization and quantification of melt pool variation under constant input energy density in laser powder bed fusion additive manufacturing process,10.1016/j.addma.2019.04.021
AlSi10Mg,Laser Powder Bed Fusion,Single track scan,104,400,,100,100,,,,,,,0.26,,2210,1098,,828,,,0.007,0.309,9.908,,,0.002,,0.009,0.011,,0.002,,,0.006,0.001,0.138,0.041,,,In-situ characterization and quantification of melt pool variation under constant input energy density in laser powder bed fusion additive manufacturing process,10.1016/j.addma.2019.04.021
AlSi10Mg,Laser Powder Bed Fusion,Single track scan,208,800,,100,100,,50,90,120,0.56,1.33,0.26,,2210,1098,,828,,,0.007,0.309,9.908,,,0.002,,0.009,0.011,,0.002,,,0.006,0.001,0.138,0.041,,,In-situ characterization and quantification of melt pool variation under constant input energy density in laser powder bed fusion additive manufacturing process,10.1016/j.addma.2019.04.021
AlSi10Mg,Laser Powder Bed Fusion,Single track scan,312,1200,,100,100,,90,110,250,0.82,2.27,0.26,,2210,1098,,828,,,0.007,0.309,9.908,,,0.002,,0.009,0.011,,0.002,,,0.006,0.001,0.138,0.041,,,In-situ characterization and quantification of melt pool variation under constant input energy density in laser powder bed fusion additive manufacturing process,10.1016/j.addma.2019.04.021
AlSi10Mg,Laser Powder Bed Fusion,Single track scan,416,1600,,100,100,,120,120,380,1.0,3.17,0.26,,2210,1098,,828,,,0.007,0.309,9.908,,,0.002,,0.009,0.011,,0.002,,,0.006,0.001,0.138,0.041,,,In-situ characterization and quantification of melt pool variation under constant input energy density in laser powder bed fusion additive manufacturing process,10.1016/j.addma.2019.04.021
AlSi10Mg,Laser Powder Bed Fusion,Single track scan,520,2000,,100,100,,140,130,450,1.08,3.46,0.26,,2210,1098,,828,,,0.007,0.309,9.908,,,0.002,,0.009,0.011,,0.002,,,0.006,0.001,0.138,0.041,,,In-situ characterization and quantification of melt pool variation under constant input energy density in laser powder bed fusion additive manufacturing process,10.1016/j.addma.2019.04.021
AlSi10Mg,Laser Powder Bed Fusion,Single track scan,104,200,,100,100,,50,100,140,0.5,1.4,0.52,,2210,1098,,828,,,0.007,0.309,9.908,,,0.002,,0.009,0.011,,0.002,,,0.006,0.001,0.138,0.041,,,In-situ characterization and quantification of melt pool variation under constant input energy density in laser powder bed fusion additive manufacturing process,10.1016/j.addma.2019.04.021
AlSi10Mg,Laser Powder Bed Fusion,Single track scan,208,400,,100,100,,80,110,170,0.73,1.55,0.52,,2210,1098,,828,,,0.007,0.309,9.908,,,0.002,,0.009,0.011,,0.002,,,0.006,0.001,0.138,0.041,,,In-situ characterization and quantification of melt pool variation under constant input energy density in laser powder bed fusion additive manufacturing process,10.1016/j.addma.2019.04.021
AlSi10Mg,Laser Powder Bed Fusion,Single track scan,312,600,,100,100,,140,140,350,1.0,2.5,0.52,,2210,1098,,828,,,0.007,0.309,9.908,,,0.002,,0.009,0.011,,0.002,,,0.006,0.001,0.138,0.041,,,In-situ characterization and quantification of melt pool variation under constant input energy density in laser powder bed fusion additive manufacturing process,10.1016/j.addma.2019.04.021
AlSi10Mg,Laser Powder Bed Fusion,Single track scan,416,800,,100,100,,180,160,500,1.13,3.13,0.52,,2210,1098,,828,,,0.007,0.309,9.908,,,0.002,,0.009,0.011,,0.002,,,0.006,0.001,0.138,0.041,,,In-situ characterization and quantification of melt pool variation under constant input energy density in laser powder bed fusion additive manufacturing process,10.1016/j.addma.2019.04.021
AlSi10Mg,Laser Powder Bed Fusion,Single track scan,520,1000,,100,100,,200,170,600,1.18,3.53,0.52,,2210,1098,,828,,,0.007,0.309,9.908,,,0.002,,0.009,0.011,,0.002,,,0.006,0.001,0.138,0.041,,,In-situ characterization and quantification of melt pool variation under constant input energy density in laser powder bed fusion additive manufacturing process,10.1016/j.addma.2019.04.021
AlSi10Mg,Laser Powder Bed Fusion,Single track scan,104,100,,100,100,,50,100,160,0.5,1.6,1.04,,2210,1098,,828,,,0.007,0.309,9.908,,,0.002,,0.009,0.011,,0.002,,,0.006,0.001,0.138,0.041,,,In-situ characterization and quantification of melt pool variation under constant input energy density in laser powder bed fusion additive manufacturing process,10.1016/j.addma.2019.04.021
AlSi10Mg,Laser Powder Bed Fusion,Single track scan,208,200,,100,100,,100,120,250,0.83,2.08,1.04,,2210,1098,,828,,,0.007,0.309,9.908,,,0.002,,0.009,0.011,,0.002,,,0.006,0.001,0.138,0.041,,,In-situ characterization and quantification of melt pool variation under constant input energy density in laser powder bed fusion additive manufacturing process,10.1016/j.addma.2019.04.021
AlSi10Mg,Laser Powder Bed Fusion,Single track scan,312,300,,100,100,,180,150,420,1.2,2.8,1.04,,2210,1098,,828,,,0.007,0.309,9.908,,,0.002,,0.009,0.011,,0.002,,,0.006,0.001,0.138,0.041,,,In-situ characterization and quantification of melt pool variation under constant input energy density in laser powder bed fusion additive manufacturing process,10.1016/j.addma.2019.04.021
AlSi10Mg,Laser Powder Bed Fusion,Single track scan,416,400,,100,100,,220,180,580,1.22,3.22,1.04,,2210,1098,,828,,,0.007,0.309,9.908,,,0.002,,0.009,0.011,,0.002,,,0.006,0.001,0.138,0.041,,,In-situ characterization and quantification of melt pool variation under constant input energy density in laser powder bed fusion additive manufacturing process,10.1016/j.addma.2019.04.021
AlSi10Mg,Laser Powder Bed Fusion,Single track scan,520,500,,100,100,,260,200,750,1.3,3.75,1.04,,2210,1098,,828,,,0.007,0.309,9.908,,,0.002,,0.009,0.011,,0.002,,,0.006,0.001,0.138,0.041,,,In-situ characterization and quantification of melt pool variation under constant input energy density in laser powder bed fusion additive manufacturing process,10.1016/j.addma.2019.04.021
AlSi10Mg,Laser Powder Bed Fusion,Single track scan,208,600,,100,100,,,,,,,0.347,,2210,1098,,828,,,0.007,0.309,9.908,,,0.002,,0.009,0.011,,0.002,,,0.006,0.001,0.138,0.041,,,In-situ characterization and quantification of melt pool variation under constant input energy density in laser powder bed fusion additive manufacturing process,10.1016/j.addma.2019.04.021
AlSi10Mg,Laser Powder Bed Fusion,Single track scan,260,600,,100,100,,,,,,,0.433,,2210,1098,,828,,,0.007,0.309,9.908,,,0.002,,0.009,0.011,,0.002,,,0.006,0.001,0.138,0.041,,,In-situ characterization and quantification of melt pool variation under constant input energy density in laser powder bed fusion additive manufacturing process,10.1016/j.addma.2019.04.021
AlSi10Mg,Laser Powder Bed Fusion,Single track scan,312,600,,100,100,,140,140,350,1.0,2.5,0.52,,2210,1098,,828,,,0.007,0.309,9.908,,,0.002,,0.009,0.011,,0.002,,,0.006,0.001,0.138,0.041,,,In-situ characterization and quantification of melt pool variation under constant input energy density in laser powder bed fusion additive manufacturing process,10.1016/j.addma.2019.04.021
AlSi10Mg,Laser Powder Bed Fusion,Single track scan,364,600,,100,100,,,,,,,0.607,,2210,1098,,828,,,0.007,0.309,9.908,,,0.002,,0.009,0.011,,0.002,,,0.006,0.001,0.138,0.041,,,In-situ characterization and quantification of melt pool variation under constant input energy density in laser powder bed fusion additive manufacturing process,10.1016/j.addma.2019.04.021
AlSi10Mg,Laser Powder Bed Fusion,Single track scan,416,600,,100,100,,,,,,,0.693,,2210,1098,,828,,,0.007,0.309,9.908,,,0.002,,0.009,0.011,,0.002,,,0.006,0.001,0.138,0.041,,,In-situ characterization and quantification of melt pool variation under constant input energy density in laser powder bed fusion additive manufacturing process,10.1016/j.addma.2019.04.021
AlSi10Mg,Laser Powder Bed Fusion,Single track scan,416,400,,100,100,,220,180,580,1.22,3.22,1.04,,2210,1098,,828,,,0.007,0.309,9.908,,,0.002,,0.009,0.011,,0.002,,,0.006,0.001,0.138,0.041,,,In-situ characterization and quantification of melt pool variation under constant input energy density in laser powder bed fusion additive manufacturing process,10.1016/j.addma.2019.04.021
AlSi10Mg,Laser Powder Bed Fusion,Single track scan,416,800,,100,100,,180,160,500,1.13,3.13,0.52,,2210,1098,,828,,,0.007,0.309,9.908,,,0.002,,0.009,0.011,,0.002,,,0.006,0.001,0.138,0.041,,,In-situ characterization and quantification of melt pool variation under constant input energy density in laser powder bed fusion additive manufacturing process,10.1016/j.addma.2019.04.021
AlSi10Mg,Laser Powder Bed Fusion,Single track scan,416,1200,,100,100,,120,120,380,1.0,3.17,0.347,,2210,1098,,828,,,0.007,0.309,9.908,,,0.002,,0.009,0.011,,0.002,,,0.006,0.001,0.138,0.041,,,In-situ characterization and quantification of melt pool variation under constant input energy density in laser powder bed fusion additive manufacturing process,10.1016/j.addma.2019.04.021
AlSi10Mg,Laser Powder Bed Fusion,Single track scan,416,1600,,100,100,,120,120,380,1.0,3.17,0.26,,2210,1098,,828,,,0.007,0.309,9.908,,,0.002,,0.009,0.011,,0.002,,,0.006,0.001,0.138,0.041,,,In-situ characterization and quantification of melt pool variation under constant input energy density in laser powder bed fusion additive manufacturing process,10.1016/j.addma.2019.04.021
Ti-6Al-4V,EBAM,Electron Beam Melting,120,100,,100,400,,120,,,,,1.2,30.0,4420,526,6.7,1923,0.9,,,,,6.0,,,,,4.0,,,,,,,,,,,MELT POOL GEOMETRY SIMULATIONS FOR POWDER-BASED ELECTRON BEAM ADDITIVE MANUFACTURING,
Ti-6Al-4V,EBAM,Electron Beam Melting,240,100,,100,400,,220,,,,,2.4,60.0,4420,526,6.7,1923,0.9,,,,,6.0,,,,,4.0,,,,,,,,,,,MELT POOL GEOMETRY SIMULATIONS FOR POWDER-BASED ELECTRON BEAM ADDITIVE MANUFACTURING,
Ti-6Al-4V,EBAM,Electron Beam Melting,300,100,,100,400,,260,,,,,3.0,75.0,4420,526,6.7,1923,0.9,,,,,6.0,,,,,4.0,,,,,,,,,,,MELT POOL GEOMETRY SIMULATIONS FOR POWDER-BASED ELECTRON BEAM ADDITIVE MANUFACTURING,
Ti-6Al-4V,EBAM,Electron Beam Melting,360,100,,100,400,,326,,,,,3.6,90.0,4420,526,6.7,1923,0.9,,,,,6.0,,,,,4.0,,,,,,,,,,,MELT POOL GEOMETRY SIMULATIONS FOR POWDER-BASED ELECTRON BEAM ADDITIVE MANUFACTURING,
Ti-6Al-4V,EBAM,Electron Beam Melting,120,400,,100,400,,55,,,,,0.3,7.5,4420,526,6.7,1923,0.9,,,,,6.0,,,,,4.0,,,,,,,,,,,MELT POOL GEOMETRY SIMULATIONS FOR POWDER-BASED ELECTRON BEAM ADDITIVE MANUFACTURING,
Ti-6Al-4V,EBAM,Electron Beam Melting,240,400,,100,400,,130,,,,,0.6,15.0,4420,526,6.7,1923,0.9,,,,,6.0,,,,,4.0,,,,,,,,,,,MELT POOL GEOMETRY SIMULATIONS FOR POWDER-BASED ELECTRON BEAM ADDITIVE MANUFACTURING,
Ti-6Al-4V,EBAM,Electron Beam Melting,300,400,,100,400,,170,,,,,0.75,18.75,4420,526,6.7,1923,0.9,,,,,6.0,,,,,4.0,,,,,,,,,,,MELT POOL GEOMETRY SIMULATIONS FOR POWDER-BASED ELECTRON BEAM ADDITIVE MANUFACTURING,
Ti-6Al-4V,EBAM,Electron Beam Melting,360,400,,100,400,,220,,,,,0.9,22.5,4420,526,6.7,1923,0.9,,,,,6.0,,,,,4.0,,,,,,,,,,,MELT POOL GEOMETRY SIMULATIONS FOR POWDER-BASED ELECTRON BEAM ADDITIVE MANUFACTURING,
Ti-6Al-4V,EBAM,Electron Beam Melting,120,700,,100,400,,25,,,,,0.1714,4.29,4420,526,6.7,1923,0.9,,,,,6.0,,,,,4.0,,,,,,,,,,,MELT POOL GEOMETRY SIMULATIONS FOR POWDER-BASED ELECTRON BEAM ADDITIVE MANUFACTURING,
Ti-6Al-4V,EBAM,Electron Beam Melting,240,700,,100,400,,90,,,,,0.3429,8.57,4420,526,6.7,1923,0.9,,,,,6.0,,,,,4.0,,,,,,,,,,,MELT POOL GEOMETRY SIMULATIONS FOR POWDER-BASED ELECTRON BEAM ADDITIVE MANUFACTURING,
Ti-6Al-4V,EBAM,Electron Beam Melting,300,700,,100,400,,120,,,,,0.4286,10.71,4420,526,6.7,1923,0.9,,,,,6.0,,,,,4.0,,,,,,,,,,,MELT POOL GEOMETRY SIMULATIONS FOR POWDER-BASED ELECTRON BEAM ADDITIVE MANUFACTURING,
Ti-6Al-4V,EBAM,Electron Beam Melting,360,700,,100,400,,155,,,,,0.5143,12.86,4420,526,6.7,1923,0.9,,,,,6.0,,,,,4.0,,,,,,,,,,,MELT POOL GEOMETRY SIMULATIONS FOR POWDER-BASED ELECTRON BEAM ADDITIVE MANUFACTURING,
Ti-6Al-4V,EBAM,Electron Beam Melting,120,1000,,100,400,,12,,,,,0.12,3.0,4420,526,6.7,1923,0.9,,,,,6.0,,,,,4.0,,,,,,,,,,,MELT POOL GEOMETRY SIMULATIONS FOR POWDER-BASED ELECTRON BEAM ADDITIVE MANUFACTURING,
Ti-6Al-4V,EBAM,Electron Beam Melting,240,1000,,100,400,,55,,,,,0.24,6.0,4420,526,6.7,1923,0.9,,,,,6.0,,,,,4.0,,,,,,,,,,,MELT POOL GEOMETRY SIMULATIONS FOR POWDER-BASED ELECTRON BEAM ADDITIVE MANUFACTURING,
Ti-6Al-4V,EBAM,Electron Beam Melting,300,1000,,100,400,,80,,,,,0.3,7.5,4420,526,6.7,1923,0.9,,,,,6.0,,,,,4.0,,,,,,,,,,,MELT POOL GEOMETRY SIMULATIONS FOR POWDER-BASED ELECTRON BEAM ADDITIVE MANUFACTURING,
Ti-6Al-4V,EBAM,Electron Beam Melting,360,1000,,100,400,,110,,,,,0.36,9.0,4420,526,6.7,1923,0.9,,,,,6.0,,,,,4.0,,,,,,,,,,,MELT POOL GEOMETRY SIMULATIONS FOR POWDER-BASED ELECTRON BEAM ADDITIVE MANUFACTURING,
Ti-6Al-4V,EBAM,Electron Beam Melting,120,100,,100,600,,85,,,,,1.2,20.0,4420,526,6.7,1923,0.9,,,,,6.0,,,,,4.0,,,,,,,,,,,MELT POOL GEOMETRY SIMULATIONS FOR POWDER-BASED ELECTRON BEAM ADDITIVE MANUFACTURING,
Ti-6Al-4V,EBAM,Electron Beam Melting,240,100,,100,600,,165,,,,,2.4,40.0,4420,526,6.7,1923,0.9,,,,,6.0,,,,,4.0,,,,,,,,,,,MELT POOL GEOMETRY SIMULATIONS FOR POWDER-BASED ELECTRON BEAM ADDITIVE MANUFACTURING,
Ti-6Al-4V,EBAM,Electron Beam Melting,300,100,,100,600,,205,,,,,3.0,50.0,4420,526,6.7,1923,0.9,,,,,6.0,,,,,4.0,,,,,,,,,,,MELT POOL GEOMETRY SIMULATIONS FOR POWDER-BASED ELECTRON BEAM ADDITIVE MANUFACTURING,
Ti-6Al-4V,EBAM,Electron Beam Melting,360,100,,100,600,,265,,,,,3.6,60.0,4420,526,6.7,1923,0.9,,,,,6.0,,,,,4.0,,,,,,,,,,,MELT POOL GEOMETRY SIMULATIONS FOR POWDER-BASED ELECTRON BEAM ADDITIVE MANUFACTURING,
Ti-6Al-4V,EBAM,Electron Beam Melting,120,400,,100,600,,30,,,,,0.3,5.0,4420,526,6.7,1923,0.9,,,,,6.0,,,,,4.0,,,,,,,,,,,MELT POOL GEOMETRY SIMULATIONS FOR POWDER-BASED ELECTRON BEAM ADDITIVE MANUFACTURING,
Ti-6Al-4V,EBAM,Electron Beam Melting,240,400,,100,600,,95,,,,,0.6,10.0,4420,526,6.7,1923,0.9,,,,,6.0,,,,,4.0,,,,,,,,,,,MELT POOL GEOMETRY SIMULATIONS FOR POWDER-BASED ELECTRON BEAM ADDITIVE MANUFACTURING,
Ti-6Al-4V,EBAM,Electron Beam Melting,300,400,,100,600,,130,,,,,0.75,12.5,4420,526,6.7,1923,0.9,,,,,6.0,,,,,4.0,,,,,,,,,,,MELT POOL GEOMETRY SIMULATIONS FOR POWDER-BASED ELECTRON BEAM ADDITIVE MANUFACTURING,
Ti-6Al-4V,EBAM,Electron Beam Melting,360,400,,100,600,,170,,,,,0.9,15.0,4420,526,6.7,1923,0.9,,,,,6.0,,,,,4.0,,,,,,,,,,,MELT POOL GEOMETRY SIMULATIONS FOR POWDER-BASED ELECTRON BEAM ADDITIVE MANUFACTURING,
Ti-6Al-4V,EBAM,Electron Beam Melting,120,700,,100,600,,10,,,,,0.1714,2.86,4420,526,6.7,1923,0.9,,,,,6.0,,,,,4.0,,,,,,,,,,,MELT POOL GEOMETRY SIMULATIONS FOR POWDER-BASED ELECTRON BEAM ADDITIVE MANUFACTURING,
Ti-6Al-4V,EBAM,Electron Beam Melting,240,700,,100,600,,60,,,,,0.3429,5.71,4420,526,6.7,1923,0.9,,,,,6.0,,,,,4.0,,,,,,,,,,,MELT POOL GEOMETRY SIMULATIONS FOR POWDER-BASED ELECTRON BEAM ADDITIVE MANUFACTURING,
Ti-6Al-4V,EBAM,Electron Beam Melting,300,700,,100,600,,85,,,,,0.4286,7.14,4420,526,6.7,1923,0.9,,,,,6.0,,,,,4.0,,,,,,,,,,,MELT POOL GEOMETRY SIMULATIONS FOR POWDER-BASED ELECTRON BEAM ADDITIVE MANUFACTURING,
Ti-6Al-4V,EBAM,Electron Beam Melting,360,700,,100,600,,115,,,,,0.5143,8.57,4420,526,6.7,1923,0.9,,,,,6.0,,,,,4.0,,,,,,,,,,,MELT POOL GEOMETRY SIMULATIONS FOR POWDER-BASED ELECTRON BEAM ADDITIVE MANUFACTURING,
Ti-6Al-4V,EBAM,Electron Beam Melting,120,1000,,100,600,,5,,,,,0.12,2.0,4420,526,6.7,1923,0.9,,,,,6.0,,,,,4.0,,,,,,,,,,,MELT POOL GEOMETRY SIMULATIONS FOR POWDER-BASED ELECTRON BEAM ADDITIVE MANUFACTURING,
Ti-6Al-4V,EBAM,Electron Beam Melting,240,1000,,100,600,,35,,,,,0.24,4.0,4420,526,6.7,1923,0.9,,,,,6.0,,,,,4.0,,,,,,,,,,,MELT POOL GEOMETRY SIMULATIONS FOR POWDER-BASED ELECTRON BEAM ADDITIVE MANUFACTURING,
Ti-6Al-4V,EBAM,Electron Beam Melting,300,1000,,100,600,,55,,,,,0.3,5.0,4420,526,6.7,1923,0.9,,,,,6.0,,,,,4.0,,,,,,,,,,,MELT POOL GEOMETRY SIMULATIONS FOR POWDER-BASED ELECTRON BEAM ADDITIVE MANUFACTURING,
Ti-6Al-4V,EBAM,Electron Beam Melting,360,1000,,100,600,,78,,,,,0.36,6.0,4420,526,6.7,1923,0.9,,,,,6.0,,,,,4.0,,,,,,,,,,,MELT POOL GEOMETRY SIMULATIONS FOR POWDER-BASED ELECTRON BEAM ADDITIVE MANUFACTURING,
Ti-6Al-4V,EBAM,Electron Beam Melting,120,100,,100,800,,55,,,,,1.2,15.0,4420,526,6.7,1923,0.9,,,,,6.0,,,,,4.0,,,,,,,,,,,MELT POOL GEOMETRY SIMULATIONS FOR POWDER-BASED ELECTRON BEAM ADDITIVE MANUFACTURING,
Ti-6Al-4V,EBAM,Electron Beam Melting,240,100,,100,800,,120,,,,,2.4,30.0,4420,526,6.7,1923,0.9,,,,,6.0,,,,,4.0,,,,,,,,,,,MELT POOL GEOMETRY SIMULATIONS FOR POWDER-BASED ELECTRON BEAM ADDITIVE MANUFACTURING,
Ti-6Al-4V,EBAM,Electron Beam Melting,300,100,,100,800,,165,,,,,3.0,37.5,4420,526,6.7,1923,0.9,,,,,6.0,,,,,4.0,,,,,,,,,,,MELT POOL GEOMETRY SIMULATIONS FOR POWDER-BASED ELECTRON BEAM ADDITIVE MANUFACTURING,
Ti-6Al-4V,EBAM,Electron Beam Melting,360,100,,100,800,,210,,,,,3.6,45.0,4420,526,6.7,1923,0.9,,,,,6.0,,,,,4.0,,,,,,,,,,,MELT POOL GEOMETRY SIMULATIONS FOR POWDER-BASED ELECTRON BEAM ADDITIVE MANUFACTURING,
Ti-6Al-4V,EBAM,Electron Beam Melting,120,400,,100,800,,18,,,,,0.3,3.75,4420,526,6.7,1923,0.9,,,,,6.0,,,,,4.0,,,,,,,,,,,MELT POOL GEOMETRY SIMULATIONS FOR POWDER-BASED ELECTRON BEAM ADDITIVE MANUFACTURING,
Ti-6Al-4V,EBAM,Electron Beam Melting,240,400,,100,800,,70,,,,,0.6,7.5,4420,526,6.7,1923,0.9,,,,,6.0,,,,,4.0,,,,,,,,,,,MELT POOL GEOMETRY SIMULATIONS FOR POWDER-BASED ELECTRON BEAM ADDITIVE MANUFACTURING,
Ti-6Al-4V,EBAM,Electron Beam Melting,300,400,,100,800,,100,,,,,0.75,9.38,4420,526,6.7,1923,0.9,,,,,6.0,,,,,4.0,,,,,,,,,,,MELT POOL GEOMETRY SIMULATIONS FOR POWDER-BASED ELECTRON BEAM ADDITIVE MANUFACTURING,
Ti-6Al-4V,EBAM,Electron Beam Melting,360,400,,100,800,,135,,,,,0.9,11.25,4420,526,6.7,1923,0.9,,,,,6.0,,,,,4.0,,,,,,,,,,,MELT POOL GEOMETRY SIMULATIONS FOR POWDER-BASED ELECTRON BEAM ADDITIVE MANUFACTURING,
Ti-6Al-4V,EBAM,Electron Beam Melting,120,700,,100,800,,5,,,,,0.1714,2.14,4420,526,6.7,1923,0.9,,,,,6.0,,,,,4.0,,,,,,,,,,,MELT POOL GEOMETRY SIMULATIONS FOR POWDER-BASED ELECTRON BEAM ADDITIVE MANUFACTURING,
Ti-6Al-4V,EBAM,Electron Beam Melting,240,700,,100,800,,40,,,,,0.3429,4.29,4420,526,6.7,1923,0.9,,,,,6.0,,,,,4.0,,,,,,,,,,,MELT POOL GEOMETRY SIMULATIONS FOR POWDER-BASED ELECTRON BEAM ADDITIVE MANUFACTURING,
Ti-6Al-4V,EBAM,Electron Beam Melting,300,700,,100,800,,65,,,,,0.4286,5.36,4420,526,6.7,1923,0.9,,,,,6.0,,,,,4.0,,,,,,,,,,,MELT POOL GEOMETRY SIMULATIONS FOR POWDER-BASED ELECTRON BEAM ADDITIVE MANUFACTURING,
Ti-6Al-4V,EBAM,Electron Beam Melting,360,700,,100,800,,90,,,,,0.5143,6.43,4420,526,6.7,1923,0.9,,,,,6.0,,,,,4.0,,,,,,,,,,,MELT POOL GEOMETRY SIMULATIONS FOR POWDER-BASED ELECTRON BEAM ADDITIVE MANUFACTURING,
Ti-6Al-4V,EBAM,Electron Beam Melting,120,1000,,100,800,,2.5,,,,,0.12,1.5,4420,526,6.7,1923,0.9,,,,,6.0,,,,,4.0,,,,,,,,,,,MELT POOL GEOMETRY SIMULATIONS FOR POWDER-BASED ELECTRON BEAM ADDITIVE MANUFACTURING,
Ti-6Al-4V,EBAM,Electron Beam Melting,240,1000,,100,800,,22,,,,,0.24,3.0,4420,526,6.7,1923,0.9,,,,,6.0,,,,,4.0,,,,,,,,,,,MELT POOL GEOMETRY SIMULATIONS FOR POWDER-BASED ELECTRON BEAM ADDITIVE MANUFACTURING,
Ti-6Al-4V,EBAM,Electron Beam Melting,300,1000,,100,800,,40,,,,,0.3,3.75,4420,526,6.7,1923,0.9,,,,,6.0,,,,,4.0,,,,,,,,,,,MELT POOL GEOMETRY SIMULATIONS FOR POWDER-BASED ELECTRON BEAM ADDITIVE MANUFACTURING,
Ti-6Al-4V,EBAM,Electron Beam Melting,360,1000,,100,800,,60,,,,,0.36,4.5,4420,526,6.7,1923,0.9,,,,,6.0,,,,,4.0,,,,,,,,,,,MELT POOL GEOMETRY SIMULATIONS FOR POWDER-BASED ELECTRON BEAM ADDITIVE MANUFACTURING,
Ti-6Al-4V,EBAM,Electron Beam Melting,120,100,,100,1000,,38,,,,,1.2,12.0,4420,526,6.7,1923,0.9,,,,,6.0,,,,,4.0,,,,,,,,,,,MELT POOL GEOMETRY SIMULATIONS FOR POWDER-BASED ELECTRON BEAM ADDITIVE MANUFACTURING,
Ti-6Al-4V,EBAM,Electron Beam Melting,240,100,,100,1000,,92,,,,,2.4,24.0,4420,526,6.7,1923,0.9,,,,,6.0,,,,,4.0,,,,,,,,,,,MELT POOL GEOMETRY SIMULATIONS FOR POWDER-BASED ELECTRON BEAM ADDITIVE MANUFACTURING,
Ti-6Al-4V,EBAM,Electron Beam Melting,300,100,,100,1000,,130,,,,,3.0,30.0,4420,526,6.7,1923,0.9,,,,,6.0,,,,,4.0,,,,,,,,,,,MELT POOL GEOMETRY SIMULATIONS FOR POWDER-BASED ELECTRON BEAM ADDITIVE MANUFACTURING,
Ti-6Al-4V,EBAM,Electron Beam Melting,360,100,,100,1000,,175,,,,,3.6,36.0,4420,526,6.7,1923,0.9,,,,,6.0,,,,,4.0,,,,,,,,,,,MELT POOL GEOMETRY SIMULATIONS FOR POWDER-BASED ELECTRON BEAM ADDITIVE MANUFACTURING,
