Repository: BaratiLab/Material-Database-Agent

# Material Database Agent

This repository contains the PDF inputs and local tooling needed to reproduce the Material Database Agent (MDA) benchmark workflows.

MDA is a multimodal, agentic literature-mining workflow. It converts scientific PDFs into markdown and extracted figures, sends each paper's parsed content to specialized subagents, writes one intermediate JSON file per paper, and then aggregates those JSON files into a final CSV material database.

## Repository Contents

- `PDFs_meltpoolnet/` - paper PDFs used for the MeltpoolNet benchmark.
- `PDFs_refrac/` - paper PDFs used for the refractory HEA/CCA benchmark.
- `BulkModulus_test_database_MPPolak_DMorgan.xlsx` - bulk modulus benchmark spreadsheet used for the prior text-only comparison.
- `marker_pdfs/` - copied local MCP server for converting PDF folders to markdown with image extraction. The virtual environment from `/home/ash/matdatabase/marker_pdfs/.venv` was intentionally not copied.

## Marker PDFs MCP Server

The copied MCP server is in `marker_pdfs/`. It exposes two tools:

- `convert_pdfs_to_markdown` - process selected numbered folders.
- `convert_all_pdfs_to_markdown` - process every folder under the configured input directory.

The server expects an input directory containing numbered subfolders. Each subfolder can contain one or more PDF files. It writes markdown, extracted images, and log files to the configured output directory while preserving the folder structure.

## Datasets Used

# Table 2 — MeltpoolNet benchmark

Reproduces Table 2: precision (P), recall (R) and F1 for five fields, plus
melting-temperature MAE, for each of the five models.

## Files

```
table2_meltpoolnet/
├── meltpoolnet_lib.py        # shared evaluation logic (metrics, matching, mapping parsers)
├── run_all.py                # runs all five models
├── meltpoolnet_regression.csv# ORIGINAL ground truth (Akbari et al., shared by all models)
├── gpt54/   gpt52/   claude/   glm/   qwen/
│     ├── evaluate.py                 # model-specific config + run
│     ├── extracted_data_*.csv        # RECONSTRUCTED dataset for this model
│     ├── <row_mapping>.csv           # frozen 100-pair mapping used in the paper
│     └── results_reproduced.csv      # written when you run evaluate.py
```

The row-mapping file name differs per model (it is whatever was produced during
the manual mapping):

| Model  | Reconstructed CSV                 | Row-mapping file |
|--------|-----------------------------------|------------------|
| gpt54  | `extracted_data_codex_gpt54.csv`  | `row_mapping_original_to_reconstructed_codex_gpt54.csv` |
| gpt52  | `extracted_data_codex.csv`        | `row_mapping_original_to_reconstructed.csv` |
| claude | `extracted_data_claude.csv`       | `row_mapping_original_to_reconstructed.csv` |
| glm    | `extracted_data_glm.csv`          | `same_row_mapping_100_manual.csv` |
| qwen   | `extracted_data_qwen.csv`         | `row_mapping_100_same_rows.csv` |

## Run

```bash
python3 run_all.py            # all five models
python3 claude/evaluate.py    # one model
```

## Method

For each of the 100 mapped row pairs and each evaluated field, the reconstructed
cell is classified (Sierepeklis & Cole, 2022,
https://doi.org/10.1038/s41597-022-01752-1):

- **TP** — both present and matching (within the field tolerance)
- **FP** — both present but mismatched, *or* original empty while reconstructed
  has a value
- **FN** — original present, reconstructed empty
- both empty → not counted

Then `P = TP/(TP+FP)`, `R = TP/(TP+FN)`, `F1 = 2PR/(P+R)`. Melting-temperature
MAE is the mean of `|orig − recon|` over pairs where both report a value.

### Per-field matching tolerances

The five extractions use different numeric conventions, so the tolerance / unit
handling is set per model in its `evaluate.py` (and matches the per-model
methodology notes in the original data folders):

- **claude / gpt52** report beam diameter in metres and hatch spacing in mm,
  whereas the ground truth uses mm and micrometres — a factor of 1000 is applied
  before comparison.
- **gpt54 / glm / qwen** use the same numeric scale as the ground truth (no
  conversion).
- `E (J/mm)` and `d/w` use a 1% relative tolerance; `beam D` and
  `depth of meltpool` use a small absolute tolerance; `Hatch spacing` uses the
  per-model tolerance noted in the script.

### Row-index conventions

Most mapping files number rows as **1-based file lines** (header = line 1). The
GPT-5.4 mapping numbers rows as **1-based data rows** (header excluded) and only
its first 100 pairs are used. Both conventions are handled in
`meltpoolnet_lib.py`.

## Expected values (from the paper)

P / R / F1 in %, melting-T MAE in K.

| Field             | GPT-5.4 (P/R/F1)      | GPT-5.2             | Claude Opus 4.6     | GLM 5V Turbo        | Qwen-3.5            |
|-------------------|-----------------------|---------------------|---------------------|---------------------|---------------------|

File: result_reproducibility/table2_meltpoolnet/gpt52/extracted_data_codex.csv (part 1 of 7)
Material,Process,Sub-process,Power,Velocity,powder flowrate,layer thickness,beam D,Hatch spacing,depth of meltpool,width of melt pool,length of melt pool,d/w,l/w,L_over_D,H_over_W,vaporization_ratio_eta,build_to_powder_ratio_percent,normalized_enthalpy_deltaH_over_hs,conduction_to_keyhole_transition_normalized_enthalpy_deltaH_over_hs,meltpool_aspect_ratio_width_to_depth,D_over_t,L_over_W,W_over_h,E (J/mm),E (J/mm3),density,Cp,k,melting T,minimum absorptivity,Y (wt%),Zn (wt%),Mg (wt%),Si (wt%),Al (wt%),Sn (wt%),Zr (wt%),W (wt%),Ti (wt%),V (wt%),Co (wt%),Cu (wt%),Ta (wt%),Nb (wt%),Ni (wt.%),Cr (wt.%),Fe (wt.%),Mn (wt%),Mo (wt.%),paper ID,paper,Dois
Ti-6Al-4V,Powder bed fusion,Laser powder bed fusion (LPBF) on EOS M290,280,1200,,0.03,0.1,0.14,84,168,,0.5,,0.35,0.83,,,,,,,,,0.23333333333333334,56,4430,526,,,0.48,,,,,,,,,,,,,,,,,,,,1,Defect structure process maps for laser powder bed fusion additive manufacturing,
Ti-6Al-4V,Powder bed fusion,Laser powder bed fusion (LPBF) on EOS M290,280,400,,0.03,0.1,0.14,144,288,,0.5,,0.21,0.49,,,,,,,,,0.7,167,4430,526,,,0.48,,,,,,,,,,,,,,,,,,,,1,Defect structure process maps for laser powder bed fusion additive manufacturing,
Ti-6Al-4V,Powder bed fusion,Laser powder bed fusion (LPBF) on EOS M290,280,800,,0.03,0.1,0.14,102,204,,0.5,,0.29,0.68,,,,,,,,,0.35,83,4430,526,,,0.48,,,,,,,,,,,,,,,,,,,,1,Defect structure process maps for laser powder bed fusion additive manufacturing,
Ti-6Al-4V,Powder bed fusion,Laser powder bed fusion (LPBF) on EOS M290,280,1000,,0.03,0.1,0.14,92,184,,0.5,,0.32,0.76,,,,,,,,,0.28,67,4430,526,,,0.48,,,,,,,,,,,,,,,,,,,,1,Defect structure process maps for laser powder bed fusion additive manufacturing,
Ti-6Al-4V,Powder bed fusion,Laser powder bed fusion (LPBF) on EOS M290,280,1500,,0.03,0.1,0.08,75,150,,0.5,,0.4,0.53,,,,,,,,,0.18666666666666668,44,4430,526,,,0.48,,,,,,,,,,,,,,,,,,,,1,Defect structure process maps for laser powder bed fusion additive manufacturing,
Ti-6Al-4V,Powder bed fusion,Laser powder bed fusion (LPBF) on EOS M290,370,1200,,0.03,0.1,0.14,96,192,,0.5,,0.31,0.73,,,,,,,,,0.30833333333333335,73,4430,526,,,0.48,,,,,,,,,,,,,,,,,,,,1,Defect structure process maps for laser powder bed fusion additive manufacturing,
Ti-6Al-4V,Powder bed fusion,Laser powder bed fusion (LPBF) on EOS M290,325,1200,,0.03,0.1,0.14,90,180,,0.5,,0.33,0.78,,,,,,,,,0.2708333333333333,64,4430,526,,,0.48,,,,,,,,,,,,,,,,,,,,1,Defect structure process maps for laser powder bed fusion additive manufacturing,
Ti-6Al-4V,Powder bed fusion,Laser powder bed fusion (LPBF) on EOS M290,100,1200,,0.03,0.1,0.05,50,100,,0.5,,0.6,0.5,,,,,,,,,0.08333333333333333,56,4430,526,,,0.48,,,,,,,,,,,,,,,,,,,,1,Defect structure process maps for laser powder bed fusion additive manufacturing,
Ti-6Al-4V,Powder bed fusion,Laser powder bed fusion (LPBF) on EOS M290,165,1200,,0.03,0.1,0.14,64,128,,0.5,,0.47,1.1,,,,,,,,,0.1375,33,4430,526,,,0.48,,,,,,,,,,,,,,,,,,,,1,Defect structure process maps for laser powder bed fusion additive manufacturing,
Ti-6Al-4V,Powder bed fusion,Laser powder bed fusion (LPBF) on EOS M290,280,1200,,0.03,0.1,0.16,84,168,,0.5,,0.36,0.95,,,,,,,,,0.23333333333333334,49,4430,526,,,0.48,,,,,,,,,,,,,,,,,,,,1,Defect structure process maps for laser powder bed fusion additive manufacturing,
Ti-6Al-4V,Powder bed fusion,Laser powder bed fusion (LPBF) on EOS M290,280,1200,,0.03,0.1,0.04,84,168,,0.5,,0.36,0.24,,,,,,,,,0.23333333333333334,194,4430,526,,,0.48,,,,,,,,,,,,,,,,,,,,1,Defect structure process maps for laser powder bed fusion additive manufacturing,
Ti-6Al-4V,Powder bed fusion,Laser powder bed fusion (LPBF) on EOS M290,370,1000,,0.03,0.1,0.24,105,210,,0.5,,0.29,1.14,,,,,,,,,0.37,51,4430,526,,,0.48,,,,,,,,,,,,,,,,,,,,1,Defect structure process maps for laser powder bed fusion additive manufacturing,
Invar 36 (Fe-36Ni),laser powder bed fusion (LPBF),"Single-track laser glazing experiments (no powder) and thermal FEA to study steady-state melt pool geometry; additional multiple-pass (bidirectional, reversing each pass) experiments with 80 µm hatch spacing to probe transient/pass-to-pass effects.",200,1600,,,0.07,,,105.1,,,,,,,,,,,,,,0.125,,8050,515,10.15,1727,,,,,,,,,,,,,,,,36,,,,,file10,Processing parameter and transient effects on melt pool geometry in additive manufacturing of Invar 36,
Invar 36 (Fe-36Ni),laser powder bed fusion (LPBF),"Single-track laser glazing experiments (no powder) and thermal FEA to study steady-state melt pool geometry; additional multiple-pass (bidirectional, reversing each pass) experiments with 80 µm hatch spacing to probe transient/pass-to-pass effects.",200,2000,,,0.07,,,100.782,,,,,,,,,,,,,,0.1,,8050,515,10.15,1727,,,,,,,,,,,,,,,,36,,,,,file10,Processing parameter and transient effects on melt pool geometry in additive manufacturing of Invar 36,
Invar 36 (Fe-36Ni),laser powder bed fusion (LPBF),"Single-track laser glazing experiments (no powder) and thermal FEA to study steady-state melt pool geometry; additional multiple-pass (bidirectional, reversing each pass) experiments with 80 µm hatch spacing to probe transient/pass-to-pass effects.",200,2600,,,0.07,,,92.495,,,,,,,,,,,,,,0.0769231,,8050,515,10.15,1727,,,,,,,,,,,,,,,,36,,,,,file10,Processing parameter and transient effects on melt pool geometry in additive manufacturing of Invar 36,
Invar 36 (Fe-36Ni),laser powder bed fusion (LPBF),"Single-track laser glazing experiments (no powder) and thermal FEA to study steady-state melt pool geometry; additional multiple-pass (bidirectional, reversing each pass) experiments with 80 µm hatch spacing to probe transient/pass-to-pass effects.",250,1600,,,0.07,,,115.641,,,,,,,,,,,,,,0.15625,,8050,515,10.15,1727,,,,,,,,,,,,,,,,36,,,,,file10,Processing parameter and transient effects on melt pool geometry in additive manufacturing of Invar 36,
Invar 36 (Fe-36Ni),laser powder bed fusion (LPBF),"Single-track laser glazing experiments (no powder) and thermal FEA to study steady-state melt pool geometry; additional multiple-pass (bidirectional, reversing each pass) experiments with 80 µm hatch spacing to probe transient/pass-to-pass effects.",250,2000,,,0.07,,,109.657,,,,,,,,,,,,,,0.125,,8050,515,10.15,1727,,,,,,,,,,,,,,,,36,,,,,file10,Processing parameter and transient effects on melt pool geometry in additive manufacturing of Invar 36,
Invar 36 (Fe-36Ni),laser powder bed fusion (LPBF),"Single-track laser glazing experiments (no powder) and thermal FEA to study steady-state melt pool geometry; additional multiple-pass (bidirectional, reversing each pass) experiments with 80 µm hatch spacing to probe transient/pass-to-pass effects.",250,2600,,,0.07,,,102.964,,,,,,,,,,,,,,0.0961538,,8050,515,10.15,1727,,,,,,,,,,,,,,,,36,,,,,file10,Processing parameter and transient effects on melt pool geometry in additive manufacturing of Invar 36,
Invar 36 (Fe-36Ni),laser powder bed fusion (LPBF),"Single-track laser glazing experiments (no powder) and thermal FEA to study steady-state melt pool geometry; additional multiple-pass (bidirectional, reversing each pass) experiments with 80 µm hatch spacing to probe transient/pass-to-pass effects.",300,1600,,,0.07,,,132.202,,,,,,,,,,,,,,0.1875,,8050,515,10.15,1727,,,,,,,,,,,,,,,,36,,,,,file10,Processing parameter and transient effects on melt pool geometry in additive manufacturing of Invar 36,
Invar 36 (Fe-36Ni),laser powder bed fusion (LPBF),"Single-track laser glazing experiments (no powder) and thermal FEA to study steady-state melt pool geometry; additional multiple-pass (bidirectional, reversing each pass) experiments with 80 µm hatch spacing to probe transient/pass-to-pass effects.",300,2000,,,0.07,,,118.195,,,,,,,,,,,,,,0.15,,8050,515,10.15,1727,,,,,,,,,,,,,,,,36,,,,,file10,Processing parameter and transient effects on melt pool geometry in additive manufacturing of Invar 36,
Invar 36 (Fe-36Ni),laser powder bed fusion (LPBF),"Single-track laser glazing experiments (no powder) and thermal FEA to study steady-state melt pool geometry; additional multiple-pass (bidirectional, reversing each pass) experiments with 80 µm hatch spacing to probe transient/pass-to-pass effects.",300,2600,,,0.07,,,112.338,,,,,,,,,,,,,,0.1153846,,8050,515,10.15,1727,,,,,,,,,,,,,,,,36,,,,,file10,Processing parameter and transient effects on melt pool geometry in additive manufacturing of Invar 36,
Invar 36 (Fe-36Ni),laser powder bed fusion (LPBF),"Single-track laser glazing experiments (no powder) and thermal FEA to study steady-state melt pool geometry; additional multiple-pass (bidirectional, reversing each pass) experiments with 80 µm hatch spacing to probe transient/pass-to-pass effects.",200,1600,,,0.07,0.08,,,,,,,,,,,,,,,,0.125,,8050,515,10.15,1727,,,,,,,,,,,,,,,,36,,,,,file10,Processing parameter and transient effects on melt pool geometry in additive manufacturing of Invar 36,
Invar 36 (Fe-36Ni),laser powder bed fusion (LPBF),"Single-track laser glazing experiments (no powder) and thermal FEA to study steady-state melt pool geometry; additional multiple-pass (bidirectional, reversing each pass) experiments with 80 µm hatch spacing to probe transient/pass-to-pass effects.",250,1600,,,0.07,0.08,,,,,,,,,,,,,,,,0.15625,,8050,515,10.15,1727,,,,,,,,,,,,,,,,36,,,,,file10,Processing parameter and transient effects on melt pool geometry in additive manufacturing of Invar 36,
Invar 36 (Fe-36Ni),laser powder bed fusion (LPBF),"Single-track laser glazing experiments (no powder) and thermal FEA to study steady-state melt pool geometry; additional multiple-pass (bidirectional, reversing each pass) experiments with 80 µm hatch spacing to probe transient/pass-to-pass effects.",300,1600,,,0.07,0.08,,,,,,,,,,,,,,,,0.1875,,8050,515,10.15,1727,,,,,,,,,,,,,,,,36,,,,,file10,Processing parameter and transient effects on melt pool geometry in additive manufacturing of Invar 36,
Invar 36 (Fe-36Ni),laser powder bed fusion (LPBF),"Single-track laser glazing experiments (no powder) and thermal FEA to study steady-state melt pool geometry; additional multiple-pass (bidirectional, reversing each pass) experiments with 80 µm hatch spacing to probe transient/pass-to-pass effects.",200,1800,,,0.07,0.08,,,,,,,,,,,,,,,,0.1111111,,8050,515,10.15,1727,,,,,,,,,,,,,,,,36,,,,,file10,Processing parameter and transient effects on melt pool geometry in additive manufacturing of Invar 36,
Invar 36 (Fe-36Ni),laser powder bed fusion (LPBF),"Single-track laser glazing experiments (no powder) and thermal FEA to study steady-state melt pool geometry; additional multiple-pass (bidirectional, reversing each pass) experiments with 80 µm hatch spacing to probe transient/pass-to-pass effects.",250,1800,,,0.07,0.08,,,,,,,,,,,,,,,,0.1388889,,8050,515,10.15,1727,,,,,,,,,,,,,,,,36,,,,,file10,Processing parameter and transient effects on melt pool geometry in additive manufacturing of Invar 36,
Invar 36 (Fe-36Ni),laser powder bed fusion (LPBF),"Single-track laser glazing experiments (no powder) and thermal FEA to study steady-state melt pool geometry; additional multiple-pass (bidirectional, reversing each pass) experiments with 80 µm hatch spacing to probe transient/pass-to-pass effects.",300,1800,,,0.07,0.08,,,,,,,,,,,,,,,,0.1666667,,8050,515,10.15,1727,,,,,,,,,,,,,,,,36,,,,,file10,Processing parameter and transient effects on melt pool geometry in additive manufacturing of Invar 36,
Inconel 718,Laser Powder Bed Fusion (L-PBF),Selective Laser Melting (SLM) using SLM® 500 system,75,800,,0.04,,,,,,,,,,,,,,,,,,0.09375,,,,,,,,,,,,,,,,,,,,,,,,,,file11,Influence of laser processing parameters on porosity in Inconel 718 during additive manufacturing,
Inconel 718,Laser Powder Bed Fusion (L-PBF),Selective Laser Melting (SLM) using SLM® 500 system,75,1500,,0.04,,,,,,,,,,,,,,,,,,0.05,,,,,,,,,,,,,,,,,,,,,,,,,,file11,Influence of laser processing parameters on porosity in Inconel 718 during additive manufacturing,
Inconel 718,Laser Powder Bed Fusion (L-PBF),Selective Laser Melting (SLM) using SLM® 500 system,75,2200,,0.04,,,,,,,,,,,,,,,,,,0.03409090909090909,,,,,,,,,,,,,,,,,,,,,,,,,,file11,Influence of laser processing parameters on porosity in Inconel 718 during additive manufacturing,
Inconel 718,Laser Powder Bed Fusion (L-PBF),Selective Laser Melting (SLM) using SLM® 500 system,150,800,,0.04,,,,,,,,,,,,,,,,,,0.1875,,,,,,,,,,,,,,,,,,,,,,,,,,file11,Influence of laser processing parameters on porosity in Inconel 718 during additive manufacturing,
Inconel 718,Laser Powder Bed Fusion (L-PBF),Selective Laser Melting (SLM) using SLM® 500 system,150,1500,,0.04,,,,,,,,,,,,,,,,,,0.1,,,,,,,,,,,,,,,,,,,,,,,,,,file11,Influence of laser processing parameters on porosity in Inconel 718 during additive manufacturing,
Inconel 718,Laser Powder Bed Fusion (L-PBF),Selective Laser Melting (SLM) using SLM® 500 system,150,2200,,0.04,,,,,,,,,,,,,,,,,,0.06818181818181818,,,,,,,,,,,,,,,,,,,,,,,,,,file11,Influence of laser processing parameters on porosity in Inconel 718 during additive manufacturing,
Inconel 718,Laser Powder Bed Fusion (L-PBF),Selective Laser Melting (SLM) using SLM® 500 system,225,800,,0.04,,,,,,,,,,,,,,,,,,0.28125,,,,,,,,,,,,,,,,,,,,,,,,,,file11,Influence of laser processing parameters on porosity in Inconel 718 during additive manufacturing,
Inconel 718,Laser Powder Bed Fusion (L-PBF),Selective Laser Melting (SLM) using SLM® 500 system,225,1500,,0.04,,,,,,,,,,,,,,,,,,0.15,,,,,,,,,,,,,,,,,,,,,,,,,,file11,Influence of laser processing parameters on porosity in Inconel 718 during additive manufacturing,
Inconel 718,Laser Powder Bed Fusion (L-PBF),Selective Laser Melting (SLM) using SLM® 500 system,225,2200,,0.04,,,,,,,,,,,,,,,,,,0.10227272727272728,,,,,,,,,,,,,,,,,,,,,,,,,,file11,Influence of laser processing parameters on porosity in Inconel 718 during additive manufacturing,
Inconel 718,Laser Powder Bed Fusion (L-PBF),Selective Laser Melting (SLM) using SLM® 500 system,300,800,,0.04,,,,,,,,,,,,,,,,,,0.375,,,,,,,,,,,,,,,,,,,,,,,,,,file11,Influence of laser processing parameters on porosity in Inconel 718 during additive manufacturing,
Inconel 718,Laser Powder Bed Fusion (L-PBF),Selective Laser Melting (SLM) using SLM® 500 system,300,1500,,0.04,,,115,142,,0.8098591549295775,,,,,,,,,,,,0.2,,,,,,,,,,,,,,,,,,,,,,,,,,file11,Influence of laser processing parameters on porosity in Inconel 718 during additive manufacturing,
Inconel 718,Laser Powder Bed Fusion (L-PBF),Selective Laser Melting (SLM) using SLM® 500 system,300,2200,,0.04,,,,,,,,,,,,,,,,,,0.13636363636363635,,,,,,,,,,,,,,,,,,,,,,,,,,file11,Influence of laser processing parameters on porosity in Inconel 718 during additive manufacturing,
Inconel 718,Laser Powder Bed Fusion (L-PBF),Selective Laser Melting (SLM) using SLM® 500 system,75,800,,0.04,,,,,,,,,,,,,,,,,,0.09375,,,,,,,,,,,,,,,,,,,,,,,,,,file11,Influence of laser processing parameters on porosity in Inconel 718 during additive manufacturing,
Inconel 718,Laser Powder Bed Fusion (L-PBF),Selective Laser Melting (SLM) using SLM® 500 system,75,1200,,0.04,,,,,,,,,,,,,,,,,,0.0625,,,,,,,,,,,,,,,,,,,,,,,,,,file11,Influence of laser processing parameters on porosity in Inconel 718 during additive manufacturing,
Inconel 718,Laser Powder Bed Fusion (L-PBF),Selective Laser Melting (SLM) using SLM® 500 system,75,1600,,0.04,,,,,,,,,,,,,,,,,,0.046875,,,,,,,,,,,,,,,,,,,,,,,,,,file11,Influence of laser processing parameters on porosity in Inconel 718 during additive manufacturing,
Inconel 718,Laser Powder Bed Fusion (L-PBF),Selective Laser Melting (SLM) using SLM® 500 system,75,2000,,0.04,,,,,,,,,,,,,,,,,,0.0375,,,,,,,,,,,,,,,,,,,,,,,,,,file11,Influence of laser processing parameters on porosity in Inconel 718 during additive manufacturing,
Inconel 718,Laser Powder Bed Fusion (L-PBF),Selective Laser Melting (SLM) using SLM® 500 system,120,800,,0.04,,,,,,,,,,,,,,,,,,0.15,,,,,,,,,,,,,,,,,,,,,,,,,,file11,Influence of laser processing parameters on porosity in Inconel 718 during additive manufacturing,
Inconel 718,Laser Powder Bed Fusion (L-PBF),Selective Laser Melting (SLM) using SLM® 500 system,120,1200,,0.04,,,,,,,,,,,,,,,,,,0.1,,,,,,,,,,,,,,,,,,,,,,,,,,file11,Influence of laser processing parameters on porosity in Inconel 718 during additive manufacturing,
Inconel 718,Laser Powder Bed Fusion (L-PBF),Selective Laser Melting (SLM) using SLM® 500 system,120,1600,,0.04,,,,,,,,,,,,,,,,,,0.075,,,,,,,,,,,,,,,,,,,,,,,,,,file11,Influence of laser processing parameters on porosity in Inconel 718 during additive manufacturing,
Inconel 718,Laser Powder Bed Fusion (L-PBF),Selective Laser Melting (SLM) using SLM® 500 system,120,2000,,0.04,,,,,,,,,,,,,,,,,,0.06,,,,,,,,,,,,,,,,,,,,,,,,,,file11,Influence of laser processing parameters on porosity in Inconel 718 during additive manufacturing,
Inconel 718,Laser Powder Bed Fusion (L-PBF),Selective Laser Melting (SLM) using SLM® 500 system,165,800,,0.04,,,73,112,,0.6517857142857143,,,,,,,,,,,,0.20625,,,,,,,,,,,,,,,,,,,,,,,,,,file11,Influence of laser processing parameters on porosity in Inconel 718 during additive manufacturing,
Inconel 718,Laser Powder Bed Fusion (L-PBF),Selective Laser Melting (SLM) using SLM® 500 system,165,1200,,0.04,,,,,,,,,,,,,,,,,,0.1375,,,,,,,,,,,,,,,,,,,,,,,,,,file11,Influence of laser processing parameters on porosity in Inconel 718 during additive manufacturing,
Inconel 718,Laser Powder Bed Fusion (L-PBF),Selective Laser Melting (SLM) using SLM® 500 system,165,1600,,0.04,,,,,,,,,,,,,,,,,,0.103125,,,,,,,,,,,,,,,,,,,,,,,,,,file11,Influence of laser processing parameters on porosity in Inconel 718 during additive manufacturing,
Inconel 718,Laser Powder Bed Fusion (L-PBF),Selective Laser Melting (SLM) using SLM® 500 system,165,2000,,0.04,,,,,,,,,,,,,,,,,,0.0825,,,,,,,,,,,,,,,,,,,,,,,,,,file11,Influence of laser processing parameters on porosity in Inconel 718 during additive manufacturing,
Inconel 718,Laser Powder Bed Fusion (L-PBF),Selective Laser Melting (SLM) using SLM® 500 system,225,800,,0.04,,,,,,,,,,,,,,,,,,0.28125,,,,,,,,,,,,,,,,,,,,,,,,,,file11,Influence of laser processing parameters on porosity in Inconel 718 during additive manufacturing,
Inconel 718,Laser Powder Bed Fusion (L-PBF),Selective Laser Melting (SLM) using SLM® 500 system,225,2000,,0.04,,,,,,,,,,,,,,,,,,0.1125,,,,,,,,,,,,,,,,,,,,,,,,,,file11,Influence of laser processing parameters on porosity in Inconel 718 during additive manufacturing,
Inconel 718,Laser Powder Bed Fusion (L-PBF),Selective Laser Melting (SLM) using SLM® 500 system,285,800,,0.04,,,,,,,,,,,,,,,,,,0.35625,,,,,,,,,,,,,,,,,,,,,,,,,,file11,Influence of laser processing parameters on porosity in Inconel 718 during additive manufacturing,
Inconel 718,Laser Powder Bed Fusion (L-PBF),Selective Laser Melting (SLM) using SLM® 500 system,285,2000,,0.04,,,,,,,,,,,,,,,,,,0.1425,,,,,,,,,,,,,,,,,,,,,,,,,,file11,Influence of laser processing parameters on porosity in Inconel 718 during additive manufacturing,
Inconel 718,Laser Powder Bed Fusion (L-PBF),Selective Laser Melting (SLM) using SLM® 500 system,330,800,,0.04,,,,,,,,,,,,,,,,,,0.4125,,,,,,,,,,,,,,,,,,,,,,,,,,file11,Influence of laser processing parameters on porosity in Inconel 718 during additive manufacturing,
Inconel 718,Laser Powder Bed Fusion (L-PBF),Selective Laser Melting (SLM) using SLM® 500 system,330,2000,,0.04,,,,,,,,,,,,,,,,,,0.165,,,,,,,,,,,,,,,,,,,,,,,,,,file11,Influence of laser processing parameters on porosity in Inconel 718 during additive manufacturing,
Inconel 718,Laser Powder Bed Fusion (L-PBF),Selective Laser Melting (SLM) using SLM® 500 system,375,800,,0.04,,,,,,,,,,,,,,,,,,0.46875,,,,,,,,,,,,,,,,,,,,,,,,,,file11,Influence of laser processing parameters on porosity in Inconel 718 during additive manufacturing,
Inconel 718,Laser Powder Bed Fusion (L-PBF),Selective Laser Melting (SLM) using SLM® 500 system,375,2000,,0.04,,,,,,,,,,,,,,,,,,0.1875,,,,,,,,,,,,,,,,,,,,,,,,,,file11,Influence of laser processing parameters on porosity in Inconel 718 during additive manufacturing,
AlSi10Mg,Laser Powder Bed Fusion (LPBF),Single-track laser scanning on powder bed with in-situ high-speed high-energy x-ray imaging,104,100,,0.1,0.1,,,,,,,,,,,,,,,,,1.04,,2210,1098,,828.15,,,0.007,0.309,9.908,,,0.002,,0.009,0.011,,0.002,,,0.006,0.001,0.138,0.041,,file12,In-situ characterization and quantification of melt pool variation under constant input energy density in laser powder bed fusion additive manufacturing process,10.1016/j.addma.2019.04.021
AlSi10Mg,Laser Powder Bed Fusion (LPBF),Single-track laser scanning on powder bed with in-situ high-speed high-energy x-ray imaging,208,200,,0.1,0.1,,,,,,,,,,,,,,,,,1.04,,2210,1098,,828.15,,,0.007,0.309,9.908,,,0.002,,0.009,0.011,,0.002,,,0.006,0.001,0.138,0.041,,file12,In-situ characterization and quantification of melt pool variation under constant input energy density in laser powder bed fusion additive manufacturing process,10.1016/j.addma.2019.04.021
AlSi10Mg,Laser Powder Bed Fusion (LPBF),Single-track laser scanning on powder bed with in-situ high-speed high-energy x-ray imaging,312,300,,0.1,0.1,,,,,,,,,,,,,,,,,1.04,,2210,1098,,828.15,,,0.007,0.309,9.908,,,0.002,,0.009,0.011,,0.002,,,0.006,0.001,0.138,0.041,,file12,In-situ characterization and quantification of melt pool variation under constant input energy density in laser powder bed fusion additive manufacturing process,10.1016/j.addma.2019.04.021
AlSi10Mg,Laser Powder Bed Fusion (LPBF),Single-track laser scanning on powder bed with in-situ high-speed high-energy x-ray imaging,416,400,,0.1,0.1,,,,,,,,,,,,,,,,,1.04,,2210,1098,,828.15,,,0.007,0.309,9.908,,,0.002,,0.009,0.011,,0.002,,,0.006,0.001,0.138,0.041,,file12,In-situ characterization and quantification of melt pool variation under constant input energy density in laser powder bed fusion additive manufacturing process,10.1016/j.addma.2019.04.021
AlSi10Mg,Laser Powder Bed Fusion (LPBF),Single-track laser scanning on powder bed with in-situ high-speed high-energy x-ray imaging,520,500,,0.1,0.1,,,,,,,,,,,,,,,,,1.04,,2210,1098,,828.15,,,0.007,0.309,9.908,,,0.002,,0.009,0.011,,0.002,,,0.006,0.001,0.138,0.041,,file12,In-situ characterization and quantification of melt pool variation under constant input energy density in laser powder bed fusion additive manufacturing process,10.1016/j.addma.2019.04.021
AlSi10Mg,Laser Powder Bed Fusion (LPBF),Single-track laser scanning on powder bed with in-situ high-speed high-energy x-ray imaging,104,200,,0.1,0.1,,,,,,,,,,,,,,,,,0.52,,2210,1098,,828.15,,,0.007,0.309,9.908,,,0.002,,0.009,0.011,,0.002,,,0.006,0.001,0.138,0.041,,file12,In-situ characterization and quantification of melt pool variation under constant input energy density in laser powder bed fusion additive manufacturing process,10.1016/j.addma.2019.04.021
AlSi10Mg,Laser Powder Bed Fusion (LPBF),Single-track laser scanning on powder bed with in-situ high-speed high-energy x-ray imaging,208,400,,0.1,0.1,,,,,,,,,,,,,,,,,0.52,,2210,1098,,828.15,,,0.007,0.309,9.908,,,0.002,,0.009,0.011,,0.002,,,0.006,0.001,0.138,0.041,,file12,In-situ characterization and quantification of melt pool variation under constant input energy density in laser powder bed fusion additive manufacturing process,10.1016/j.addma.2019.04.021
AlSi10Mg,Laser Powder Bed Fusion (LPBF),Single-track laser scanning on powder bed with in-situ high-speed high-energy x-ray imaging,312,600,,0.1,0.1,,,,,,,,,,,,,,,,,0.52,,2210,1098,,828.15,,,0.007,0.309,9.908,,,0.002,,0.009,0.011,,0.002,,,0.006,0.001,0.138,0.041,,file12,In-situ characterization and quantification of melt pool variation under constant input energy density in laser powder bed fusion additive manufacturing process,10.1016/j.addma.2019.04.021
AlSi10Mg,Laser Powder Bed Fusion (LPBF),Single-track laser scanning on powder bed with in-situ high-speed high-energy x-ray imaging,416,800,,0.1,0.1,,,,,,,,,,,,,,,,,0.52,,2210,1098,,828.15,,,0.007,0.309,9.908,,,0.002,,0.009,0.011,,0.002,,,0.006,0.001,0.138,0.041,,file12,In-situ characterization and quantification of melt pool variation under constant input energy density in laser powder bed fusion additive manufacturing process,10.1016/j.addma.2019.04.021
AlSi10Mg,Laser Powder Bed Fusion (LPBF),Single-track laser scanning on powder bed with in-situ high-speed high-energy x-ray imaging,520,1000,,0.1,0.1,,,,,,,,,,,,,,,,,0.52,,2210,1098,,828.15,,,0.007,0.309,9.908,,,0.002,,0.009,0.011,,0.002,,,0.006,0.001,0.138,0.041,,file12,In-situ characterization and quantification of melt pool variation under constant input energy density in laser powder bed fusion additive manufacturing process,10.1016/j.addma.2019.04.021
AlSi10Mg,Laser Powder Bed Fusion (LPBF),Single-track laser scanning on powder bed with in-situ high-speed high-energy x-ray imaging,104,400,,0.1,0.1,,,,,,,,,,,,,,,,,0.26,,2210,1098,,828.15,,,0.007,0.309,9.908,,,0.002,,0.009,0.011,,0.002,,,0.006,0.001,0.138,0.041,,file12,In-situ characterization and quantification of melt pool variation under constant input energy density in laser powder bed fusion additive manufacturing process,10.1016/j.addma.2019.04.021
AlSi10Mg,Laser Powder Bed Fusion (LPBF),Single-track laser scanning on powder bed with in-situ high-speed high-energy x-ray imaging,208,800,,0.1,0.1,,,,,,,,,,,,,,,,,0.26,,2210,1098,,828.15,,,0.007,0.309,9.908,,,0.002,,0.009,0.011,,0.002,,,0.006,0.001,0.138,0.041,,file12,In-situ characterization and quantification of melt pool variation under constant input energy density in laser powder bed fusion additive manufacturing process,10.1016/j.addma.2019.04.021
AlSi10Mg,Laser Powder Bed Fusion (LPBF),Single-track laser scanning on powder bed with in-situ high-speed high-energy x-ray imaging,312,1200,,0.1,0.1,,,,,,,,,,,,,,,,,0.26,,2210,1098,,828.15,,,0.007,0.309,9.908,,,0.002,,0.009,0.011,,0.002,,,0.006,0.001,0.138,0.041,,file12,In-situ characterization and quantification of melt pool variation under constant input energy density in laser powder bed fusion additive manufacturing process,10.1016/j.addma.2019.04.021
AlSi10Mg,Laser Powder Bed Fusion (LPBF),Single-track laser scanning on powder bed with in-situ high-speed high-energy x-ray imaging,416,1600,,0.1,0.1,,,,,,,,,,,,,,,,,0.26,,2210,1098,,828.15,,,0.007,0.309,9.908,,,0.002,,0.009,0.011,,0.002,,,0.006,0.001,0.138,0.041,,file12,In-situ characterization and quantification of melt pool variation under constant input energy density in laser powder bed fusion additive manufacturing process,10.1016/j.addma.2019.04.021
AlSi10Mg,Laser Powder Bed Fusion (LPBF),Single-track laser scanning on powder bed with in-situ high-speed high-energy x-ray imaging,520,2000,,0.1,0.1,,,,,,,,,,,,,,,,,0.26,,2210,1098,,828.15,,,0.007,0.309,9.908,,,0.002,,0.009,0.011,,0.002,,,0.006,0.001,0.138,0.041,,file12,In-situ characterization and quantification of melt pool variation under constant input energy density in laser powder bed fusion additive manufacturing process,10.1016/j.addma.2019.04.021
AlSi10Mg,Laser Powder Bed Fusion (LPBF),Single-track laser scanning on powder bed with in-situ high-speed high-energy x-ray imaging,208,600,,0.1,0.1,,,,,,,,,,,,,,,,,0.3466666666666667,,2210,1098,,828.15,,,0.007,0.309,9.908,,,0.002,,0.009,0.011,,0.002,,,0.006,0.001,0.138,0.041,,file12,In-situ characterization and quantification of melt pool variation under constant input energy density in laser powder bed fusion additive manufacturing process,10.1016/j.addma.2019.04.021
AlSi10Mg,Laser Powder Bed Fusion (LPBF),Single-track laser scanning on powder bed with in-situ high-speed high-energy x-ray imaging,260,600,,0.1,0.1,,,,,,,,,,,,,,,,,0.43333333333333335,,2210,1098,,828.15,,,0.007,0.309,9.908,,,0.002,,0.009,0.011,,0.002,,,0.006,0.001,0.138,0.041,,file12,In-situ characterization and quantification of melt pool variation under constant input energy density in laser powder bed fusion additive manufacturing process,10.1016/j.addma.2019.04.021
AlSi10Mg,Laser Powder Bed Fusion (LPBF),Single-track laser scanning on powder bed with in-situ high-speed high-energy x-ray imaging,312,600,,0.1,0.1,,,,,,,,,,,,,,,,,0.52,,2210,1098,,828.15,,,0.007,0.309,9.908,,,0.002,,0.009,0.011,,0.002,,,0.006,0.001,0.138,0.041,,file12,In-situ characterization and quantification of melt pool variation under constant input energy density in laser powder bed fusion additive manufacturing process,10.1016/j.addma.2019.04.021
AlSi10Mg,Laser Powder Bed Fusion (LPBF),Single-track laser scanning on powder bed with in-situ high-speed high-energy x-ray imaging,364,600,,0.1,0.1,,,,,,,,,,,,,,,,,0.6066666666666667,,2210,1098,,828.15,,,0.007,0.309,9.908,,,0.002,,0.009,0.011,,0.002,,,0.006,0.001,0.138,0.041,,file12,In-situ characterization and quantification of melt pool variation under constant input energy density in laser powder bed fusion additive manufacturing process,10.1016/j.addma.2019.04.021
AlSi10Mg,Laser Powder Bed Fusion (LPBF),Single-track laser scanning on powder bed with in-situ high-speed high-energy x-ray imaging,416,600,,0.1,0.1,,,,,,,,,,,,,,,,,0.6933333333333334,,2210,1098,,828.15,,,0.007,0.309,9.908,,,0.002,,0.009,0.011,,0.002,,,0.006,0.001,0.138,0.041,,file12,In-situ characterization and quantification of melt pool variation under constant input energy density in laser powder bed fusion additive manufacturing process,10.1016/j.addma.2019.04.021
AlSi10Mg,Laser Powder Bed Fusion (LPBF),Single-track laser scanning on powder bed with in-situ high-speed high-energy x-ray imaging,416,400,,0.1,0.1,,,,,,,,,,,,,,,,,1.04,,2210,1098,,828.15,,,0.007,0.309,9.908,,,0.002,,0.009,0.011,,0.002,,,0.006,0.001,0.138,0.041,,file12,In-situ characterization and quantification of melt pool variation under constant input energy density in laser powder bed fusion additive manufacturing process,10.1016/j.addma.2019.04.021
AlSi10Mg,Laser Powder Bed Fusion (LPBF),Single-track laser scanning on powder bed with in-situ high-speed high-energy x-ray imaging,416,800,,0.1,0.1,,,,,,,,,,,,,,,,,0.52,,2210,1098,,828.15,,,0.007,0.309,9.908,,,0.002,,0.009,0.011,,0.002,,,0.006,0.001,0.138,0.041,,file12,In-situ characterization and quantification of melt pool variation under constant input energy density in laser powder bed fusion additive manufacturing process,10.1016/j.addma.2019.04.021
AlSi10Mg,Laser Powder Bed Fusion (LPBF),Single-track laser scanning on powder bed with in-situ high-speed high-energy x-ray imaging,416,1200,,0.1,0.1,,,,,,,,,,,,,,,,,0.3466666666666667,,2210,1098,,828.15,,,0.007,0.309,9.908,,,0.002,,0.009,0.011,,0.002,,,0.006,0.001,0.138,0.041,,file12,In-situ characterization and quantification of melt pool variation under constant input energy density in laser powder bed fusion additive manufacturing process,10.1016/j.addma.2019.04.021
AlSi10Mg,Laser Powder Bed Fusion (LPBF),Single-track laser scanning on powder bed with in-situ high-speed high-energy x-ray imaging,416,1600,,0.1,0.1,,,,,,,,,,,,,,,,,0.26,,2210,1098,,828.15,,,0.007,0.309,9.908,,,0.002,,0.009,0.011,,0.002,,,0.006,0.001,0.138,0.041,,file12,In-situ characterization and quantification of melt pool variation under constant input energy density in laser powder bed fusion additive manufacturing process,10.1016/j.addma.2019.04.021
Ti-6Al-4V,powder-based electron beam additive manufacturing (EBAM),finite element (FE) transient thermal modeling; DOE full-factorial simulations; ANOVA; linear regression; process maps for constant l/d and cross-sectional area (Ax),120,100,,0.1,0.4,,,,,,,,,,,,,,,,,1.2,,,,,,0.9,,,,,,,,,,,,,,,,,,,,13/file13,Melt Pool Geometry Simulations for Powder-Based Electron Beam Additive Manufacturing,
Ti-6Al-4V,powder-based electron beam additive manufacturing (EBAM),finite element (FE) transient thermal modeling; DOE full-factorial simulations; ANOVA; linear regression; process maps for constant l/d and cross-sectional area (Ax),240,100,,0.1,0.4,,,,,,,,,,,,,,,,,2.4,,,,,,0.9,,,,,,,,,,,,,,,,,,,,13/file13,Melt Pool Geometry Simulations for Powder-Based Electron Beam Additive Manufacturing,
Ti-6Al-4V,powder-based electron beam additive manufacturing (EBAM),finite element (FE) transient thermal modeling; DOE full-factorial simulations; ANOVA; linear regression; process maps for constant l/d and cross-sectional area (Ax),300,100,,0.1,0.4,,,,,,,,,,,,,,,,,3.0,,,,,,0.9,,,,,,,,,,,,,,,,,,,,13/file13,Melt Pool Geometry Simulations for Powder-Based Electron Beam Additive Manufacturing,
Ti-6Al-4V,powder-based electron beam additive manufacturing (EBAM),finite element (FE) transient thermal modeling; DOE full-factorial simulations; ANOVA; linear regression; process maps for constant l/d and cross-sectional area (Ax),360,100,,0.1,0.4,,,,,,,,,,,,,,,,,3.6,,,,,,0.9,,,,,,,,,,,,,,,,,,,,13/file13,Melt Pool Geometry Simulations for Powder-Based Electron Beam Additive Manufacturing,
Ti-6Al-4V,powder-based electron beam additive manufacturing (EBAM),finite element (FE) transient thermal modeling; DOE full-factorial simulations; ANOVA; linear regression; process maps for constant l/d and cross-sectional area (Ax),120,400,,0.1,0.4,,,,,,,,,,,,,,,,,0.3,,,,,,0.9,,,,,,,,,,,,,,,,,,,,13/file13,Melt Pool Geometry Simulations for Powder-Based Electron Beam Additive Manufacturing,
Ti-6Al-4V,powder-based electron beam additive manufacturing (EBAM),finite element (FE) transient thermal modeling; DOE full-factorial simulations; ANOVA; linear regression; process maps for constant l/d and cross-sectional area (Ax),240,400,,0.1,0.4,,,,,,,,,,,,,,,,,0.6,,,,,,0.9,,,,,,,,,,,,,,,,,,,,13/file13,Melt Pool Geometry Simulations for Powder-Based Electron Beam Additive Manufacturing,
Ti-6Al-4V,powder-based electron beam additive manufacturing (EBAM),finite element (FE) transient thermal modeling; DOE full-factorial simulations; ANOVA; linear regression; process maps for constant l/d and cross-sectional area (Ax),300,400,,0.1,0.4,,,,,,,,,,,,,,,,,0.75,,,,,,0.9,,,,,,,,,,,,,,,,,,,,13/file13,Melt Pool Geometry Simulations for Powder-Based Electron Beam Additive Manufacturing,
Ti-6Al-4V,powder-based electron beam additive manufacturing (EBAM),finite element (FE) transient thermal modeling; DOE full-factorial simulations; ANOVA; linear regression; process maps for constant l/d and cross-sectional area (Ax),360,400,,0.1,0.4,,,,,,,,,,,,,,,,,0.9,,,,,,0.9,,,,,,,,,,,,,,,,,,,,13/file13,Melt Pool Geometry Simulations for Powder-Based Electron Beam Additive Manufacturing,
Ti-6Al-4V,powder-based electron beam additive manufacturing (EBAM),finite element (FE) transient thermal modeling; DOE full-factorial simulations; ANOVA; linear regression; process maps for constant l/d and cross-sectional area (Ax),120,700,,0.1,0.4,,,,,,,,,,,,,,,,,0.171428571,,,,,,0.9,,,,,,,,,,,,,,,,,,,,13/file13,Melt Pool Geometry Simulations for Powder-Based Electron Beam Additive Manufacturing,
Ti-6Al-4V,powder-based electron beam additive manufacturing (EBAM),finite element (FE) transient thermal modeling; DOE full-factorial simulations; ANOVA; linear regression; process maps for constant l/d and cross-sectional area (Ax),240,700,,0.1,0.4,,,,,,,,,,,,,,,,,0.342857143,,,,,,0.9,,,,,,,,,,,,,,,,,,,,13/file13,Melt Pool Geometry Simulations for Powder-Based Electron Beam Additive Manufacturing,
Ti-6Al-4V,powder-based electron beam additive manufacturing (EBAM),finite element (FE) transient thermal modeling; DOE full-factorial simulations; ANOVA; linear regression; process maps for constant l/d and cross-sectional area (Ax),300,700,,0.1,0.4,,,,,,,,,,,,,,,,,0.428571429,,,,,,0.9,,,,,,,,,,,,,,,,,,,,13/file13,Melt Pool Geometry Simulations for Powder-Based Electron Beam Additive Manufacturing,
Ti-6Al-4V,powder-based electron beam additive manufacturing (EBAM),finite element (FE) transient thermal modeling; DOE full-factorial simulations; ANOVA; linear regression; process maps for constant l/d and cross-sectional area (Ax),360,700,,0.1,0.4,,,,,,,,,,,,,,,,,0.514285714,,,,,,0.9,,,,,,,,,,,,,,,,,,,,13/file13,Melt Pool Geometry Simulations for Powder-Based Electron Beam Additive Manufacturing,
Ti-6Al-4V,powder-based electron beam additive manufacturing (EBAM),finite element (FE) transient thermal modeling; DOE full-factorial simulations; ANOVA; linear regression; process maps for constant l/d and cross-sectional area (Ax),120,1000,,0.1,0.4,,,,,,,,,,,,,,,,,0.12,,,,,,0.9,,,,,,,,,,,,,,,,,,,,13/file13,Melt Pool Geometry Simulations for Powder-Based Electron Beam Additive Manufacturing,
Ti-6Al-4V,powder-based electron beam additive manufacturing (EBAM),finite element (FE) transient thermal modeling; DOE full-factorial simulations; ANOVA; linear regression; process maps for constant l/d and cross-sectional area (Ax),240,1000,,0.1,0.4,,,,,,,,,,,,,,,,,0.24,,,,,,0.9,,,,,,,,,,,,,,,,,,,,13/file13,Melt Pool Geometry Simulations for Powder-Based Electron Beam Additive Manufacturing,
Ti-6Al-4V,powder-based electron beam additive manufacturing (EBAM),finite element (FE) transient thermal modeling; DOE full-factorial simulations; ANOVA; linear regression; process maps for constant l/d and cross-sectional area (Ax),300,1000,,0.1,0.4,,,,,,,,,,,,,,,,,0.3,,,,,,0.9,,,,,,,,,,,,,,,,,,,,13/file13,Melt Pool Geometry Simulations for Powder-Based Electron Beam Additive Manufacturing,
Ti-6Al-4V,powder-based electron beam additive manufacturing (EBAM),finite element (FE) transient thermal modeling; DOE full-factorial simulations; ANOVA; linear regression; process maps for constant l/d and cross-sectional area (Ax),360,1000,,0.1,0.4,,,,,,,,,,,,,,,,,0.36,,,,,,0.9,,,,,,,,,,,,,,,,,,,,13/file13,Melt Pool Geometry Simulations for Powder-Based Electron Beam Additive Manufacturing,
Ti-6Al-4V,powder-based electron beam additive manufacturing (EBAM),finite element (FE) transient thermal modeling; DOE full-factorial simulations; ANOVA; linear regression; process maps for constant l/d and cross-sectional area (Ax),120,100,,0.1,0.6,,,,,,,,,,,,,,,,,1.2,,,,,,0.9,,,,,,,,,,,,,,,,,,,,13/file13,Melt Pool Geometry Simulations for Powder-Based Electron Beam Additive Manufacturing,
Ti-6Al-4V,powder-based electron beam additive manufacturing (EBAM),finite element (FE) transient thermal modeling; DOE full-factorial simulations; ANOVA; linear regression; process maps for constant l/d and cross-sectional area (Ax),240,100,,0.1,0.6,,,,,,,,,,,,,,,,,2.4,,,,,,0.9,,,,,,,,,,,,,,,,,,,,13/file13,Melt Pool Geometry Simulations for Powder-Based Electron Beam Additive Manufacturing,
Ti-6Al-4V,powder-based electron beam additive manufacturing (EBAM),finite element (FE) transient thermal modeling; DOE full-factorial simulations; ANOVA; linear regression; process maps for constant l/d and cross-sectional area (Ax),300,100,,0.1,0.6,,,,,,,,,,,,,,,,,3.0,,,,,,0.9,,,,,,,,,,,,,,,,,,,,13/file13,Melt Pool Geometry Simulations for Powder-Based Electron Beam Additive Manufacturing,
Ti-6Al-4V,powder-based electron beam additive manufacturing (EBAM),finite element (FE) transient thermal modeling; DOE full-factorial simulations; ANOVA; linear regression; process maps for constant l/d and cross-sectional area (Ax),360,100,,0.1,0.6,,,,,,,,,,,,,,,,,3.6,,,,,,0.9,,,,,,,,,,,,,,,,,,,,13/file13,Melt Pool Geometry Simulations for Powder-Based Electron Beam Additive Manufacturing,
Ti-6Al-4V,powder-based electron beam additive manufacturing (EBAM),finite element (FE) transient thermal modeling; DOE full-factorial simulations; ANOVA; linear regression; process maps for constant l/d and cross-sectional area (Ax),120,400,,0.1,0.6,,,,,,,,,,,,,,,,,0.3,,,,,,0.9,,,,,,,,,,,,,,,,,,,,13/file13,Melt Pool Geometry Simulations for Powder-Based Electron Beam Additive Manufacturing,
Ti-6Al-4V,powder-based electron beam additive manufacturing (EBAM),finite element (FE) transient thermal modeling; DOE full-factorial simulations; ANOVA; linear regression; process maps for constant l/d and cross-sectional area (Ax),240,400,,0.1,0.6,,,,,,,,,,,,,,,,,0.6,,,,,,0.9,,,,,,,,,,,,,,,,,,,,13/file13,Melt Pool Geometry Simulations for Powder-Based Electron Beam Additive Manufacturing,
