Repository: BaratiLab/Material-Database-Agent

## Files

```
table2_meltpoolnet/
├── meltpoolnet_lib.py        # shared evaluation logic (metrics, matching, mapping parsers)
├── run_all.py                # runs all five models
├── meltpoolnet_regression.csv# ORIGINAL ground truth (Akbari et al., shared by all models)
├── gpt54/   gpt52/   claude/   glm/   qwen/
│     ├── evaluate.py                 # model-specific config + run
│     ├── extracted_data_*.csv        # RECONSTRUCTED dataset for this model
│     ├── <row_mapping>.csv           # frozen 100-pair mapping used in the paper
│     └── results_reproduced.csv      # written when you run evaluate.py
```

File: result_reproducibility/table2_meltpoolnet/gpt52/extracted_data_codex.csv (part 3 of 7)
Material,Process,Sub-process,Power,Velocity,powder flowrate,layer thickness,beam D,Hatch spacing,depth of meltpool,width of melt pool,length of melt pool,d/w,l/w,L_over_D,H_over_W,vaporization_ratio_eta,build_to_powder_ratio_percent,normalized_enthalpy_deltaH_over_hs,conduction_to_keyhole_transition_normalized_enthalpy_deltaH_over_hs,meltpool_aspect_ratio_width_to_depth,D_over_t,L_over_W,W_over_h,E (J/mm),E (J/mm3),density,Cp,k,melting T,minimum absorptivity,Y (wt%),Zn (wt%),Mg (wt%),Si (wt%),Al (wt%),Sn (wt%),Zr (wt%),W (wt%),Ti (wt%),V (wt%),Co (wt%),Cu (wt%),Ta (wt%),Nb (wt%),Ni (wt.%),Cr (wt.%),Fe (wt.%),Mn (wt%),Mo (wt.%),paper ID,paper,Dois
Ti-6Al-4V,Selective Laser Melting (SLM) / DMLS (powder bed fusion),"Single-track deposits and bulk (multi-track, multi-layer) samples on EOS M270 Yb-fiber laser system",150,1000,,0.03,,,53,116,,0.46,,,,,,,,,,,,0.15,50,,,,1873,,,,,,6.0,,,,,4.0,,,,,,,,,,2,"Influence of processing parameters on the evolution of melt pool, porosity, and microstructures in Ti-6Al-4V alloy parts fabricated by selective laser melting",
Ti-6Al-4V,Selective Laser Melting (SLM) / DMLS (powder bed fusion),"Single-track deposits and bulk (multi-track, multi-layer) samples on EOS M270 Yb-fiber laser system",150,1200,,0.03,,,49,108,,0.45,,,,,,,,,,,,0.125,41,,,,1873,,,,,,6.0,,,,,4.0,,,,,,,,,,2,"Influence of processing parameters on the evolution of melt pool, porosity, and microstructures in Ti-6Al-4V alloy parts fabricated by selective laser melting",
Ti-6Al-4V,Selective Laser Melting (SLM) / DMLS (powder bed fusion),"Single-track deposits and bulk (multi-track, multi-layer) samples on EOS M270 Yb-fiber laser system",195,500,,0.03,,,176,192,,0.91,,,,,,,,,,,,0.39,130,,,,1873,,,,,,6.0,,,,,4.0,,,,,,,,,,2,"Influence of processing parameters on the evolution of melt pool, porosity, and microstructures in Ti-6Al-4V alloy parts fabricated by selective laser melting",
Ti-6Al-4V,Selective Laser Melting (SLM) / DMLS (powder bed fusion),"Single-track deposits and bulk (multi-track, multi-layer) samples on EOS M270 Yb-fiber laser system",195,750,,0.03,,,110,160,,0.68,,,,,,,,,,,,0.26,86,,,,1873,,,,,,6.0,,,,,4.0,,,,,,,,,,2,"Influence of processing parameters on the evolution of melt pool, porosity, and microstructures in Ti-6Al-4V alloy parts fabricated by selective laser melting",
Ti-6Al-4V,Selective Laser Melting (SLM) / DMLS (powder bed fusion),"Single-track deposits and bulk (multi-track, multi-layer) samples on EOS M270 Yb-fiber laser system",195,1000,,0.03,,,80,130,,0.62,,,,,,,,,,,,0.195,65,,,,1873,,,,,,6.0,,,,,4.0,,,,,,,,,,2,"Influence of processing parameters on the evolution of melt pool, porosity, and microstructures in Ti-6Al-4V alloy parts fabricated by selective laser melting",
Ti-6Al-4V,Selective Laser Melting (SLM) / DMLS (powder bed fusion),"Single-track deposits and bulk (multi-track, multi-layer) samples on EOS M270 Yb-fiber laser system",195,1200,,0.03,,,65,121,,0.53,,,,,,,,,,,,0.1625,54,,,,1873,,,,,,6.0,,,,,4.0,,,,,,,,,,2,"Influence of processing parameters on the evolution of melt pool, porosity, and microstructures in Ti-6Al-4V alloy parts fabricated by selective laser melting",
316L stainless steel,Laser Powder Bed Fusion (L-PBF),Single-layer strip scans with high-speed coaxial imaging and virtual sensing of melt-pool width/depth,100,400,,0.03,0.0375,0.105,129.28,119.71,,1.08,,,,,,,,,,,,0.25,79.365079,7269.0,710.0,31.1,1690.0,0.34,,,,,,,,,,,,,,,,,,,,file20,Research paper,10.1016/j.addma.2021.101923
316L stainless steel,Laser Powder Bed Fusion (L-PBF),Single-layer strip scans with high-speed coaxial imaging and virtual sensing of melt-pool width/depth,200,400,,0.03,0.0375,0.105,305.71,144.29,,2.12,,,,,,,,,,,,0.5,158.730159,7269.0,710.0,31.1,1690.0,0.34,,,,,,,,,,,,,,,,,,,,file20,Research paper,10.1016/j.addma.2021.101923
316L stainless steel,Laser Powder Bed Fusion (L-PBF),Single-layer strip scans with high-speed coaxial imaging and virtual sensing of melt-pool width/depth,300,400,,0.03,0.0375,0.105,571.14,170.86,,3.34,,,,,,,,,,,,0.75,238.095238,7269.0,710.0,31.1,1690.0,0.34,,,,,,,,,,,,,,,,,,,,file20,Research paper,10.1016/j.addma.2021.101923
316L stainless steel,Laser Powder Bed Fusion (L-PBF),Single-layer strip scans with high-speed coaxial imaging and virtual sensing of melt-pool width/depth,400,400,,0.03,0.0375,0.105,749.71,190.57,,3.93,,,,,,,,,,,,1.0,317.460317,7269.0,710.0,31.1,1690.0,0.34,,,,,,,,,,,,,,,,,,,,file20,Research paper,10.1016/j.addma.2021.101923
316L stainless steel,Laser Powder Bed Fusion (L-PBF),Single-layer strip scans with high-speed coaxial imaging and virtual sensing of melt-pool width/depth,500,400,,0.03,0.0375,0.105,911.43,188.0,,4.85,,,,,,,,,,,,1.25,396.825397,7269.0,710.0,31.1,1690.0,0.34,,,,,,,,,,,,,,,,,,,,file20,Research paper,10.1016/j.addma.2021.101923
316L stainless steel,Laser Powder Bed Fusion (L-PBF),Single-layer strip scans with high-speed coaxial imaging and virtual sensing of melt-pool width/depth,600,400,,0.03,0.0375,0.105,1135.74,200.86,,5.65,,,,,,,,,,,,1.5,476.190476,7269.0,710.0,31.1,1690.0,0.34,,,,,,,,,,,,,,,,,,,,file20,Research paper,10.1016/j.addma.2021.101923
316L stainless steel,Laser Powder Bed Fusion (L-PBF),Single-layer strip scans with high-speed coaxial imaging and virtual sensing of melt-pool width/depth,100,500,,0.03,0.0375,0.105,98.86,109.71,,0.9,,,,,,,,,,,,0.2,63.492063,7269.0,710.0,31.1,1690.0,0.34,,,,,,,,,,,,,,,,,,,,file20,Research paper,10.1016/j.addma.2021.101923
316L stainless steel,Laser Powder Bed Fusion (L-PBF),Single-layer strip scans with high-speed coaxial imaging and virtual sensing of melt-pool width/depth,200,500,,0.03,0.0375,0.105,287.71,157.71,,1.77,,,,,,,,,,,,0.4,126.984127,7269.0,710.0,31.1,1690.0,0.34,,,,,,,,,,,,,,,,,,,,file20,Research paper,10.1016/j.addma.2021.101923
316L stainless steel,Laser Powder Bed Fusion (L-PBF),Single-layer strip scans with high-speed coaxial imaging and virtual sensing of melt-pool width/depth,300,500,,0.03,0.0375,0.105,469.43,159.14,,2.95,,,,,,,,,,,,0.6,190.47619,7269.0,710.0,31.1,1690.0,0.34,,,,,,,,,,,,,,,,,,,,file20,Research paper,10.1016/j.addma.2021.101923
316L stainless steel,Laser Powder Bed Fusion (L-PBF),Single-layer strip scans with high-speed coaxial imaging and virtual sensing of melt-pool width/depth,400,500,,0.03,0.0375,0.105,623.71,200.57,,3.11,,,,,,,,,,,,0.8,253.968254,7269.0,710.0,31.1,1690.0,0.34,,,,,,,,,,,,,,,,,,,,file20,Research paper,10.1016/j.addma.2021.101923
316L stainless steel,Laser Powder Bed Fusion (L-PBF),Single-layer strip scans with high-speed coaxial imaging and virtual sensing of melt-pool width/depth,500,500,,0.03,0.0375,0.105,885.86,182.0,,4.87,,,,,,,,,,,,1.0,317.460317,7269.0,710.0,31.1,1690.0,0.34,,,,,,,,,,,,,,,,,,,,file20,Research paper,10.1016/j.addma.2021.101923
316L stainless steel,Laser Powder Bed Fusion (L-PBF),Single-layer strip scans with high-speed coaxial imaging and virtual sensing of melt-pool width/depth,600,500,,0.03,0.0375,0.105,1045.06,198.0,,5.28,,,,,,,,,,,,1.2,380.952381,7269.0,710.0,31.1,1690.0,0.34,,,,,,,,,,,,,,,,,,,,file20,Research paper,10.1016/j.addma.2021.101923
316L stainless steel,Laser Powder Bed Fusion (L-PBF),Single-layer strip scans with high-speed coaxial imaging and virtual sensing of melt-pool width/depth,100,600,,0.03,0.0375,0.105,75.14,100.29,,0.75,,,,,,,,,,,,0.166667,52.910053,7269.0,710.0,31.1,1690.0,0.34,,,,,,,,,,,,,,,,,,,,file20,Research paper,10.1016/j.addma.2021.101923
316L stainless steel,Laser Powder Bed Fusion (L-PBF),Single-layer strip scans with high-speed coaxial imaging and virtual sensing of melt-pool width/depth,200,600,,0.03,0.0375,0.105,265.86,133.71,,1.99,,,,,,,,,,,,0.333333,105.820106,7269.0,710.0,31.1,1690.0,0.34,,,,,,,,,,,,,,,,,,,,file20,Research paper,10.1016/j.addma.2021.101923
316L stainless steel,Laser Powder Bed Fusion (L-PBF),Single-layer strip scans with high-speed coaxial imaging and virtual sensing of melt-pool width/depth,300,600,,0.03,0.0375,0.105,445.14,141.71,,3.14,,,,,,,,,,,,0.5,158.730159,7269.0,710.0,31.1,1690.0,0.34,,,,,,,,,,,,,,,,,,,,file20,Research paper,10.1016/j.addma.2021.101923
316L stainless steel,Laser Powder Bed Fusion (L-PBF),Single-layer strip scans with high-speed coaxial imaging and virtual sensing of melt-pool width/depth,400,600,,0.03,0.0375,0.105,532.57,182.57,,2.92,,,,,,,,,,,,0.666667,211.640212,7269.0,710.0,31.1,1690.0,0.34,,,,,,,,,,,,,,,,,,,,file20,Research paper,10.1016/j.addma.2021.101923
316L stainless steel,Laser Powder Bed Fusion (L-PBF),Single-layer strip scans with high-speed coaxial imaging and virtual sensing of melt-pool width/depth,500,600,,0.03,0.0375,0.105,799.29,163.71,,4.88,,,,,,,,,,,,0.833333,264.550265,7269.0,710.0,31.1,1690.0,0.34,,,,,,,,,,,,,,,,,,,,file20,Research paper,10.1016/j.addma.2021.101923
316L stainless steel,Laser Powder Bed Fusion (L-PBF),Single-layer strip scans with high-speed coaxial imaging and virtual sensing of melt-pool width/depth,600,600,,0.03,0.0375,0.105,895.29,179.71,,4.98,,,,,,,,,,,,1.0,317.460317,7269.0,710.0,31.1,1690.0,0.34,,,,,,,,,,,,,,,,,,,,file20,Research paper,10.1016/j.addma.2021.101923
316L stainless steel,Laser Powder Bed Fusion (L-PBF),Single-layer strip scans with high-speed coaxial imaging and virtual sensing of melt-pool width/depth,100,700,,0.03,0.0375,0.105,49.14,79.0,,0.622,,,,,,,,,,,,0.142857,45.351474,7269.0,710.0,31.1,1690.0,0.34,,,,,,,,,,,,,,,,,,,,file20,Research paper,10.1016/j.addma.2021.101923
316L stainless steel,Laser Powder Bed Fusion (L-PBF),Single-layer strip scans with high-speed coaxial imaging and virtual sensing of melt-pool width/depth,200,700,,0.03,0.0375,0.105,198.86,126.0,,1.58,,,,,,,,,,,,0.285714,90.702948,7269.0,710.0,31.1,1690.0,0.34,,,,,,,,,,,,,,,,,,,,file20,Research paper,10.1016/j.addma.2021.101923
316L stainless steel,Laser Powder Bed Fusion (L-PBF),Single-layer strip scans with high-speed coaxial imaging and virtual sensing of melt-pool width/depth,300,700,,0.03,0.0375,0.105,360.86,145.14,,2.49,,,,,,,,,,,,0.428571,136.054422,7269.0,710.0,31.1,1690.0,0.34,,,,,,,,,,,,,,,,,,,,file20,Research paper,10.1016/j.addma.2021.101923
316L stainless steel,Laser Powder Bed Fusion (L-PBF),Single-layer strip scans with high-speed coaxial imaging and virtual sensing of melt-pool width/depth,400,700,,0.03,0.0375,0.105,496.86,147.71,,3.36,,,,,,,,,,,,0.571429,181.405896,7269.0,710.0,31.1,1690.0,0.34,,,,,,,,,,,,,,,,,,,,file20,Research paper,10.1016/j.addma.2021.101923
316L stainless steel,Laser Powder Bed Fusion (L-PBF),Single-layer strip scans with high-speed coaxial imaging and virtual sensing of melt-pool width/depth,500,700,,0.03,0.0375,0.105,721.57,152.57,,4.73,,,,,,,,,,,,0.714286,226.75737,7269.0,710.0,31.1,1690.0,0.34,,,,,,,,,,,,,,,,,,,,file20,Research paper,10.1016/j.addma.2021.101923
316L stainless steel,Laser Powder Bed Fusion (L-PBF),Single-layer strip scans with high-speed coaxial imaging and virtual sensing of melt-pool width/depth,600,700,,0.03,0.0375,0.105,782.0,161.43,,4.84,,,,,,,,,,,,0.857143,272.108844,7269.0,710.0,31.1,1690.0,0.34,,,,,,,,,,,,,,,,,,,,file20,Research paper,10.1016/j.addma.2021.101923
316L stainless steel,Laser Powder Bed Fusion (L-PBF),Single-layer strip scans with high-speed coaxial imaging and virtual sensing of melt-pool width/depth,100,800,,0.03,0.0375,0.105,45.57,80.14,,0.59,,,,,,,,,,,,0.125,39.68254,7269.0,710.0,31.1,1690.0,0.34,,,,,,,,,,,,,,,,,,,,file20,Research paper,10.1016/j.addma.2021.101923
316L stainless steel,Laser Powder Bed Fusion (L-PBF),Single-layer strip scans with high-speed coaxial imaging and virtual sensing of melt-pool width/depth,200,800,,0.03,0.0375,0.105,128.43,141.43,,0.91,,,,,,,,,,,,0.25,79.365079,7269.0,710.0,31.1,1690.0,0.34,,,,,,,,,,,,,,,,,,,,file20,Research paper,10.1016/j.addma.2021.101923
316L stainless steel,Laser Powder Bed Fusion (L-PBF),Single-layer strip scans with high-speed coaxial imaging and virtual sensing of melt-pool width/depth,300,800,,0.03,0.0375,0.105,350.43,138.0,,2.54,,,,,,,,,,,,0.375,119.047619,7269.0,710.0,31.1,1690.0,0.34,,,,,,,,,,,,,,,,,,,,file20,Research paper,10.1016/j.addma.2021.101923
316L stainless steel,Laser Powder Bed Fusion (L-PBF),Single-layer strip scans with high-speed coaxial imaging and virtual sensing of melt-pool width/depth,400,800,,0.03,0.0375,0.105,454.57,147.14,,3.09,,,,,,,,,,,,0.5,158.730159,7269.0,710.0,31.1,1690.0,0.34,,,,,,,,,,,,,,,,,,,,file20,Research paper,10.1016/j.addma.2021.101923
316L stainless steel,Laser Powder Bed Fusion (L-PBF),Single-layer strip scans with high-speed coaxial imaging and virtual sensing of melt-pool width/depth,500,800,,0.03,0.0375,0.105,648.0,141.43,,4.58,,,,,,,,,,,,0.625,198.412698,7269.0,710.0,31.1,1690.0,0.34,,,,,,,,,,,,,,,,,,,,file20,Research paper,10.1016/j.addma.2021.101923
316L stainless steel,Laser Powder Bed Fusion (L-PBF),Single-layer strip scans with high-speed coaxial imaging and virtual sensing of melt-pool width/depth,600,800,,0.03,0.0375,0.105,681.0,153.71,,4.43,,,,,,,,,,,,0.75,238.095238,7269.0,710.0,31.1,1690.0,0.34,,,,,,,,,,,,,,,,,,,,file20,Research paper,10.1016/j.addma.2021.101923
316L stainless steel,Laser Powder Bed Fusion (L-PBF),Single-layer strip scans with high-speed coaxial imaging and virtual sensing of melt-pool width/depth,100,900,,0.03,0.0375,0.105,46.0,75.71,,0.61,,,,,,,,,,,,0.111111,35.273369,7269.0,710.0,31.1,1690.0,0.34,,,,,,,,,,,,,,,,,,,,file20,Research paper,10.1016/j.addma.2021.101923
316L stainless steel,Laser Powder Bed Fusion (L-PBF),Single-layer strip scans with high-speed coaxial imaging and virtual sensing of melt-pool width/depth,200,900,,0.03,0.0375,0.105,144.0,135.71,,1.06,,,,,,,,,,,,0.222222,70.546737,7269.0,710.0,31.1,1690.0,0.34,,,,,,,,,,,,,,,,,,,,file20,Research paper,10.1016/j.addma.2021.101923
316L stainless steel,Laser Powder Bed Fusion (L-PBF),Single-layer strip scans with high-speed coaxial imaging and virtual sensing of melt-pool width/depth,300,900,,0.03,0.0375,0.105,305.0,124.29,,2.45,,,,,,,,,,,,0.333333,105.820106,7269.0,710.0,31.1,1690.0,0.34,,,,,,,,,,,,,,,,,,,,file20,Research paper,10.1016/j.addma.2021.101923
316L stainless steel,Laser Powder Bed Fusion (L-PBF),Single-layer strip scans with high-speed coaxial imaging and virtual sensing of melt-pool width/depth,400,900,,0.03,0.0375,0.105,409.86,136.29,,3.01,,,,,,,,,,,,0.444444,141.093474,7269.0,710.0,31.1,1690.0,0.34,,,,,,,,,,,,,,,,,,,,file20,Research paper,10.1016/j.addma.2021.101923
316L stainless steel,Laser Powder Bed Fusion (L-PBF),Single-layer strip scans with high-speed coaxial imaging and virtual sensing of melt-pool width/depth,500,900,,0.03,0.0375,0.105,555.57,125.43,,4.43,,,,,,,,,,,,0.555556,176.366843,7269.0,710.0,31.1,1690.0,0.34,,,,,,,,,,,,,,,,,,,,file20,Research paper,10.1016/j.addma.2021.101923
316L stainless steel,Laser Powder Bed Fusion (L-PBF),Single-layer strip scans with high-speed coaxial imaging and virtual sensing of melt-pool width/depth,600,900,,0.03,0.0375,0.105,637.14,136.29,,4.68,,,,,,,,,,,,0.666667,211.640212,7269.0,710.0,31.1,1690.0,0.34,,,,,,,,,,,,,,,,,,,,file20,Research paper,10.1016/j.addma.2021.101923
316L stainless steel,Laser Powder Bed Fusion (L-PBF),Single-layer strip scans with high-speed coaxial imaging and virtual sensing of melt-pool width/depth,100,1000,,0.03,0.0375,0.105,46.14,72.71,,0.63,,,,,,,,,,,,0.1,31.746032,7269.0,710.0,31.1,1690.0,0.34,,,,,,,,,,,,,,,,,,,,file20,Research paper,10.1016/j.addma.2021.101923
316L stainless steel,Laser Powder Bed Fusion (L-PBF),Single-layer strip scans with high-speed coaxial imaging and virtual sensing of melt-pool width/depth,200,1000,,0.03,0.0375,0.105,97.86,129.33,,0.76,,,,,,,,,,,,0.2,63.492063,7269.0,710.0,31.1,1690.0,0.34,,,,,,,,,,,,,,,,,,,,file20,Research paper,10.1016/j.addma.2021.101923
316L stainless steel,Laser Powder Bed Fusion (L-PBF),Single-layer strip scans with high-speed coaxial imaging and virtual sensing of melt-pool width/depth,300,1000,,0.03,0.0375,0.105,227.71,120.29,,1.9,,,,,,,,,,,,0.3,95.238095,7269.0,710.0,31.1,1690.0,0.34,,,,,,,,,,,,,,,,,,,,file20,Research paper,10.1016/j.addma.2021.101923
316L stainless steel,Laser Powder Bed Fusion (L-PBF),Single-layer strip scans with high-speed coaxial imaging and virtual sensing of melt-pool width/depth,400,1000,,0.03,0.0375,0.105,356.86,123.14,,2.9,,,,,,,,,,,,0.4,126.984127,7269.0,710.0,31.1,1690.0,0.34,,,,,,,,,,,,,,,,,,,,file20,Research paper,10.1016/j.addma.2021.101923
316L stainless steel,Laser Powder Bed Fusion (L-PBF),Single-layer strip scans with high-speed coaxial imaging and virtual sensing of melt-pool width/depth,500,1000,,0.03,0.0375,0.105,444.43,138.86,,3.2,,,,,,,,,,,,0.5,158.730159,7269.0,710.0,31.1,1690.0,0.34,,,,,,,,,,,,,,,,,,,,file20,Research paper,10.1016/j.addma.2021.101923
316L stainless steel,Laser Powder Bed Fusion (L-PBF),Single-layer strip scans with high-speed coaxial imaging and virtual sensing of melt-pool width/depth,600,1000,,0.03,0.0375,0.105,335.14,225.71,,1.48,,,,,,,,,,,,0.6,190.47619,7269.0,710.0,31.1,1690.0,0.34,,,,,,,,,,,,,,,,,,,,file20,Research paper,10.1016/j.addma.2021.101923
316L stainless steel,Laser Powder Bed Fusion (L-PBF),Single-layer strip scans with high-speed coaxial imaging and virtual sensing of melt-pool width/depth,100,1100,,0.03,0.0375,0.105,28.86,61.0,,0.47,,,,,,,,,,,,0.090909,28.860029,7269.0,710.0,31.1,1690.0,0.34,,,,,,,,,,,,,,,,,,,,file20,Research paper,10.1016/j.addma.2021.101923
316L stainless steel,Laser Powder Bed Fusion (L-PBF),Single-layer strip scans with high-speed coaxial imaging and virtual sensing of melt-pool width/depth,200,1100,,0.03,0.0375,0.105,84.14,120.86,,0.7,,,,,,,,,,,,0.181818,57.720058,7269.0,710.0,31.1,1690.0,0.34,,,,,,,,,,,,,,,,,,,,file20,Research paper,10.1016/j.addma.2021.101923
316L stainless steel,Laser Powder Bed Fusion (L-PBF),Single-layer strip scans with high-speed coaxial imaging and virtual sensing of melt-pool width/depth,300,1100,,0.03,0.0375,0.105,201.14,112.0,,1.8,,,,,,,,,,,,0.272727,86.580087,7269.0,710.0,31.1,1690.0,0.34,,,,,,,,,,,,,,,,,,,,file20,Research paper,10.1016/j.addma.2021.101923
316L stainless steel,Laser Powder Bed Fusion (L-PBF),Single-layer strip scans with high-speed coaxial imaging and virtual sensing of melt-pool width/depth,400,1100,,0.03,0.0375,0.105,313.57,114.29,,2.74,,,,,,,,,,,,0.363636,115.440115,7269.0,710.0,31.1,1690.0,0.34,,,,,,,,,,,,,,,,,,,,file20,Research paper,10.1016/j.addma.2021.101923
316L stainless steel,Laser Powder Bed Fusion (L-PBF),Single-layer strip scans with high-speed coaxial imaging and virtual sensing of melt-pool width/depth,500,1100,,0.03,0.0375,0.105,287.57,142.0,,2.03,,,,,,,,,,,,0.454545,144.300144,7269.0,710.0,31.1,1690.0,0.34,,,,,,,,,,,,,,,,,,,,file20,Research paper,10.1016/j.addma.2021.101923
316L stainless steel,Laser Powder Bed Fusion (L-PBF),Single-layer strip scans with high-speed coaxial imaging and virtual sensing of melt-pool width/depth,600,1100,,0.03,0.0375,0.105,274.57,198.86,,1.38,,,,,,,,,,,,0.545455,173.160173,7269.0,710.0,31.1,1690.0,0.34,,,,,,,,,,,,,,,,,,,,file20,Research paper,10.1016/j.addma.2021.101923
Nickel alloy 625 (IN625),Laser powder bed fusion (LPBF),Single-track scanning on bare plate and single powder layer; reflectometer-based dynamic absorption + coaxial melt pool monitoring,50,500,,0.06,0.062,0.5,,,,,,,,,,,,,,,,0.1,,,,,,,,,,,,,,,,,,,,,,,,,,Additive Manufacturing 36 (2020) 101504,"Transient Laser Energy Absorption, Co-axial Melt Pool Monitoring, and Relationship to Melt Pool Morphology",
Nickel alloy 625 (IN625),Laser powder bed fusion (LPBF),Single-track scanning on bare plate and single powder layer; reflectometer-based dynamic absorption + coaxial melt pool monitoring,65,500,,0.06,0.062,0.5,,,,,,,,,,,,,,,,0.13,,,,,,,,,,,,,,,,,,,,,,,,,,Additive Manufacturing 36 (2020) 101504,"Transient Laser Energy Absorption, Co-axial Melt Pool Monitoring, and Relationship to Melt Pool Morphology",
Nickel alloy 625 (IN625),Laser powder bed fusion (LPBF),Single-track scanning on bare plate and single powder layer; reflectometer-based dynamic absorption + coaxial melt pool monitoring,80,500,,0.06,0.062,0.5,,,,,,,,,,,,,,,,0.16,,,,,,,,,,,,,,,,,,,,,,,,,,Additive Manufacturing 36 (2020) 101504,"Transient Laser Energy Absorption, Co-axial Melt Pool Monitoring, and Relationship to Melt Pool Morphology",
Nickel alloy 625 (IN625),Laser powder bed fusion (LPBF),Single-track scanning on bare plate and single powder layer; reflectometer-based dynamic absorption + coaxial melt pool monitoring,100,500,,0.06,0.062,0.5,,,,,,,,,,,,,,,,0.2,,,,,,,,,,,,,,,,,,,,,,,,,,Additive Manufacturing 36 (2020) 101504,"Transient Laser Energy Absorption, Co-axial Melt Pool Monitoring, and Relationship to Melt Pool Morphology",
Nickel alloy 625 (IN625),Laser powder bed fusion (LPBF),Single-track scanning on bare plate and single powder layer; reflectometer-based dynamic absorption + coaxial melt pool monitoring,120,500,,0.06,0.062,0.5,,,,,,,,,,,,,,,,0.24,,,,,,,,,,,,,,,,,,,,,,,,,,Additive Manufacturing 36 (2020) 101504,"Transient Laser Energy Absorption, Co-axial Melt Pool Monitoring, and Relationship to Melt Pool Morphology",
Nickel alloy 625 (IN625),Laser powder bed fusion (LPBF),Single-track scanning on bare plate and single powder layer; reflectometer-based dynamic absorption + coaxial melt pool monitoring,150,500,,0.06,0.062,0.5,,,,,,,,,,,,,,,,0.3,,,,,,,,,,,,,,,,,,,,,,,,,,Additive Manufacturing 36 (2020) 101504,"Transient Laser Energy Absorption, Co-axial Melt Pool Monitoring, and Relationship to Melt Pool Morphology",
Nickel alloy 625 (IN625),Laser powder bed fusion (LPBF),Single-track scanning on bare plate and single powder layer; reflectometer-based dynamic absorption + coaxial melt pool monitoring,200,500,,0.06,0.062,0.5,,,,,,,,,,,,,,,,0.4,,,,,,,,,,,,,,,,,,,,,,,,,,Additive Manufacturing 36 (2020) 101504,"Transient Laser Energy Absorption, Co-axial Melt Pool Monitoring, and Relationship to Melt Pool Morphology",
Nickel alloy 625 (IN625),Laser powder bed fusion (LPBF),Single-track scanning on bare plate and single powder layer; reflectometer-based dynamic absorption + coaxial melt pool monitoring,250,500,,0.06,0.062,0.5,,,,,,,,,,,,,,,,0.5,,,,,,,,,,,,,,,,,,,,,,,,,,Additive Manufacturing 36 (2020) 101504,"Transient Laser Energy Absorption, Co-axial Melt Pool Monitoring, and Relationship to Melt Pool Morphology",
Nickel alloy 625 (IN625),Laser powder bed fusion (LPBF),Single-track scanning on bare plate and single powder layer; reflectometer-based dynamic absorption + coaxial melt pool monitoring,300,500,,0.06,0.062,0.5,,,,,,,,,,,,,,,,0.6,,,,,,,,,,,,,,,,,,,,,,,,,,Additive Manufacturing 36 (2020) 101504,"Transient Laser Energy Absorption, Co-axial Melt Pool Monitoring, and Relationship to Melt Pool Morphology",
Stainless steel 316L (SS316L),Laser Powder Bed Fusion (LPBF) / Selective Laser Melting (SLM),"ConceptLaser M2 (SPI 400 W Nd:YAG, continuous wave); meander scan strategy with 90° rotation between layers; 10×10×10 mm³ cube samples",150,968.992,,0.04,0.13,0.09,,,,0.654,,,,,,,,1.53,,,,0.1548,43,,,,,,,,,,,,,,,,,,,,,,,,,file22,Correlation of meltpool characteristics and residual stresses at high laser intensity for metal LPBF process,10.1080/2374068X.2018.1535643
Stainless steel 316L (SS316L),Laser Powder Bed Fusion (LPBF) / Selective Laser Melting (SLM),"ConceptLaser M2 (SPI 400 W Nd:YAG, continuous wave); meander scan strategy with 90° rotation between layers; 10×10×10 mm³ cube samples",150,672.043,,0.04,0.13,0.09,,,,0.662,,,,,,,,1.51,,,,0.2232,62,,,,,,,,,,,,,,,,,,,,,,,,,file22,Correlation of meltpool characteristics and residual stresses at high laser intensity for metal LPBF process,10.1080/2374068X.2018.1535643
Stainless steel 316L (SS316L),Laser Powder Bed Fusion (LPBF) / Selective Laser Melting (SLM),"ConceptLaser M2 (SPI 400 W Nd:YAG, continuous wave); meander scan strategy with 90° rotation between layers; 10×10×10 mm³ cube samples",150,527.426,,0.04,0.13,0.09,,,,0.61,,,,,,,,1.64,,,,0.2844,79,,,,,,,,,,,,,,,,,,,,,,,,,file22,Correlation of meltpool characteristics and residual stresses at high laser intensity for metal LPBF process,10.1080/2374068X.2018.1535643
Stainless steel 316L (SS316L),Laser Powder Bed Fusion (LPBF) / Selective Laser Melting (SLM),"ConceptLaser M2 (SPI 400 W Nd:YAG, continuous wave); meander scan strategy with 90° rotation between layers; 10×10×10 mm³ cube samples",200,1291.99,,0.04,0.13,0.09,,,,0.87,,,,,,,,1.15,,,,0.1548,43,,,,,,,,,,,,,,,,,,,,,,,,,file22,Correlation of meltpool characteristics and residual stresses at high laser intensity for metal LPBF process,10.1080/2374068X.2018.1535643
Stainless steel 316L (SS316L),Laser Powder Bed Fusion (LPBF) / Selective Laser Melting (SLM),"ConceptLaser M2 (SPI 400 W Nd:YAG, continuous wave); meander scan strategy with 90° rotation between layers; 10×10×10 mm³ cube samples",200,896.057,,0.04,0.13,0.09,,,,0.885,,,,,,,,1.13,,,,0.2232,62,,,,,,,,,,,,,,,,,,,,,,,,,file22,Correlation of meltpool characteristics and residual stresses at high laser intensity for metal LPBF process,10.1080/2374068X.2018.1535643
Stainless steel 316L (SS316L),Laser Powder Bed Fusion (LPBF) / Selective Laser Melting (SLM),"ConceptLaser M2 (SPI 400 W Nd:YAG, continuous wave); meander scan strategy with 90° rotation between layers; 10×10×10 mm³ cube samples",200,703.235,,0.04,0.13,0.09,,,,0.769,,,,,,,,1.3,,,,0.2844,79,,,,,,,,,,,,,,,,,,,,,,,,,file22,Correlation of meltpool characteristics and residual stresses at high laser intensity for metal LPBF process,10.1080/2374068X.2018.1535643
Stainless steel 316L (SS316L),Laser Powder Bed Fusion (LPBF) / Selective Laser Melting (SLM),"ConceptLaser M2 (SPI 400 W Nd:YAG, continuous wave); meander scan strategy with 90° rotation between layers; 10×10×10 mm³ cube samples",250,1614.987,,0.04,0.13,0.09,,,,0.781,,,,,,,,1.28,,,,0.1548,43,,,,,,,,,,,,,,,,,,,,,,,,,file22,Correlation of meltpool characteristics and residual stresses at high laser intensity for metal LPBF process,10.1080/2374068X.2018.1535643
Stainless steel 316L (SS316L),Laser Powder Bed Fusion (LPBF) / Selective Laser Melting (SLM),"ConceptLaser M2 (SPI 400 W Nd:YAG, continuous wave); meander scan strategy with 90° rotation between layers; 10×10×10 mm³ cube samples",250,1120.072,,0.04,0.13,0.09,,,,1.053,,,,,,,,0.95,,,,0.2232,62,,,,,,,,,,,,,,,,,,,,,,,,,file22,Correlation of meltpool characteristics and residual stresses at high laser intensity for metal LPBF process,10.1080/2374068X.2018.1535643
Stainless steel 316L (SS316L),Laser Powder Bed Fusion (LPBF) / Selective Laser Melting (SLM),"ConceptLaser M2 (SPI 400 W Nd:YAG, continuous wave); meander scan strategy with 90° rotation between layers; 10×10×10 mm³ cube samples",250,879.044,,0.04,0.13,0.09,,,,0.84,,,,,,,,1.19,,,,0.2844,79,,,,,,,,,,,,,,,,,,,,,,,,,file22,Correlation of meltpool characteristics and residual stresses at high laser intensity for metal LPBF process,10.1080/2374068X.2018.1535643
Stainless steel 316L (SS316L),Laser Powder Bed Fusion (LPBF) / Selective Laser Melting (SLM),"ConceptLaser M2 (SPI 400 W Nd:YAG, continuous wave); meander scan strategy with 90° rotation between layers; 10×10×10 mm³ cube samples",300,1937.984,,0.04,0.13,0.09,,,,0.781,,,,,,,,1.28,,,,0.1548,43,,,,,,,,,,,,,,,,,,,,,,,,,file22,Correlation of meltpool characteristics and residual stresses at high laser intensity for metal LPBF process,10.1080/2374068X.2018.1535643
Stainless steel 316L (SS316L),Laser Powder Bed Fusion (LPBF) / Selective Laser Melting (SLM),"ConceptLaser M2 (SPI 400 W Nd:YAG, continuous wave); meander scan strategy with 90° rotation between layers; 10×10×10 mm³ cube samples",300,1344.086,,0.04,0.13,0.09,,,,1.235,,,,,,,,0.81,,,,0.2232,62,,,,,,,,,,,,,,,,,,,,,,,,,file22,Correlation of meltpool characteristics and residual stresses at high laser intensity for metal LPBF process,10.1080/2374068X.2018.1535643
Stainless steel 316L (SS316L),Laser Powder Bed Fusion (LPBF) / Selective Laser Melting (SLM),"ConceptLaser M2 (SPI 400 W Nd:YAG, continuous wave); meander scan strategy with 90° rotation between layers; 10×10×10 mm³ cube samples",300,1054.852,,0.04,0.13,0.09,,,,1.408,,,,,,,,0.71,,,,0.2844,79,,,,,,,,,,,,,,,,,,,,,,,,,file22,Correlation of meltpool characteristics and residual stresses at high laser intensity for metal LPBF process,10.1080/2374068X.2018.1535643
Stainless steel 316L (SS316L),Laser Powder Bed Fusion (LPBF) / Selective Laser Melting (SLM),"ConceptLaser M2 (SPI 400 W Nd:YAG, continuous wave); meander scan strategy with 90° rotation between layers; 10×10×10 mm³ cube samples",350,2260.982,,0.04,0.13,0.09,,,,0.909,,,,,,,,1.1,,,,0.1548,43,,,,,,,,,,,,,,,,,,,,,,,,,file22,Correlation of meltpool characteristics and residual stresses at high laser intensity for metal LPBF process,10.1080/2374068X.2018.1535643
Stainless steel 316L (SS316L),Laser Powder Bed Fusion (LPBF) / Selective Laser Melting (SLM),"ConceptLaser M2 (SPI 400 W Nd:YAG, continuous wave); meander scan strategy with 90° rotation between layers; 10×10×10 mm³ cube samples",350,1568.1,,0.04,0.13,0.09,,,,1.493,,,,,,,,0.67,,,,0.2232,62,,,,,,,,,,,,,,,,,,,,,,,,,file22,Correlation of meltpool characteristics and residual stresses at high laser intensity for metal LPBF process,10.1080/2374068X.2018.1535643
Stainless steel 316L (SS316L),Laser Powder Bed Fusion (LPBF) / Selective Laser Melting (SLM),"ConceptLaser M2 (SPI 400 W Nd:YAG, continuous wave); meander scan strategy with 90° rotation between layers; 10×10×10 mm³ cube samples",350,1230.661,,0.04,0.13,0.09,,,,1.562,,,,,,,,0.64,,,,0.2844,79,,,,,,,,,,,,,,,,,,,,,,,,,file22,Correlation of meltpool characteristics and residual stresses at high laser intensity for metal LPBF process,10.1080/2374068X.2018.1535643
316L stainless steel; Ti-6Al-4V (Ti-64); Aluminum 6061; Nickel 400,Laser powder bed fusion (LPBF) conditions (single-track laser scanning / laser melting) with in situ synchrotron X-ray imaging,Laser melting / vapor depression (keyhole) morphology vs ambient pressure and oxygen partial pressure,100,800,,,,,,,,,,,,,,,,,,,,0.125,,,,,,,,,,,,,,,,,,,,,,,,,,file23,Pressure dependence of the laser-metal interaction under laser powder bed fusion conditions probed by in situ X-ray imaging,
316L stainless steel; Ti-6Al-4V (Ti-64); Aluminum 6061; Nickel 400,Laser powder bed fusion (LPBF) conditions (single-track laser scanning / laser melting) with in situ synchrotron X-ray imaging,Laser melting / vapor depression (keyhole) morphology vs ambient pressure and oxygen partial pressure,150,800,,,,,,,,,,,,,,,,,,,,0.1875,,,,,,,,,,,,,,,,,,,,,,,,,,file23,Pressure dependence of the laser-metal interaction under laser powder bed fusion conditions probed by in situ X-ray imaging,
316L stainless steel; Ti-6Al-4V (Ti-64); Aluminum 6061; Nickel 400,Laser powder bed fusion (LPBF) conditions (single-track laser scanning / laser melting) with in situ synchrotron X-ray imaging,Laser melting / vapor depression (keyhole) morphology vs ambient pressure and oxygen partial pressure,400,800,,,,,,,,,,,,,,,,,,,,0.5,,,,,,,,,,,,,,,,,,,,,,,,,,file23,Pressure dependence of the laser-metal interaction under laser powder bed fusion conditions probed by in situ X-ray imaging,
316L stainless steel; Ti-6Al-4V (Ti-64); Aluminum 6061; Nickel 400,Laser powder bed fusion (LPBF) conditions (single-track laser scanning / laser melting) with in situ synchrotron X-ray imaging,Laser melting / vapor depression (keyhole) morphology vs ambient pressure and oxygen partial pressure,100,800,,,,,,,,,,,,,,,,,,,,0.125,,,,,,,,,,,,,,,,,,,,,,,,,,file23,Pressure dependence of the laser-metal interaction under laser powder bed fusion conditions probed by in situ X-ray imaging,
316L stainless steel; Ti-6Al-4V (Ti-64); Aluminum 6061; Nickel 400,Laser powder bed fusion (LPBF) conditions (single-track laser scanning / laser melting) with in situ synchrotron X-ray imaging,Laser melting / vapor depression (keyhole) morphology vs ambient pressure and oxygen partial pressure,150,800,,,,,,,,,,,,,,,,,,,,0.1875,,,,,,,,,,,,,,,,,,,,,,,,,,file23,Pressure dependence of the laser-metal interaction under laser powder bed fusion conditions probed by in situ X-ray imaging,
316L stainless steel; Ti-6Al-4V (Ti-64); Aluminum 6061; Nickel 400,Laser powder bed fusion (LPBF) conditions (single-track laser scanning / laser melting) with in situ synchrotron X-ray imaging,Laser melting / vapor depression (keyhole) morphology vs ambient pressure and oxygen partial pressure,400,800,,,,,,,,,,,,,,,,,,,,0.5,,,,,,,,,,,,,,,,,,,,,,,,,,file23,Pressure dependence of the laser-metal interaction under laser powder bed fusion conditions probed by in situ X-ray imaging,
316L stainless steel; Ti-6Al-4V (Ti-64); Aluminum 6061; Nickel 400,Laser powder bed fusion (LPBF) conditions (single-track laser scanning / laser melting) with in situ synchrotron X-ray imaging,Laser melting / vapor depression (keyhole) morphology vs ambient pressure and oxygen partial pressure,300,800,,,,,,,,,,,,,,,,,,,,0.375,,,,,,,,,,,,,,,,,,,,,,,,,,file23,Pressure dependence of the laser-metal interaction under laser powder bed fusion conditions probed by in situ X-ray imaging,
316L stainless steel; Ti-6Al-4V (Ti-64); Aluminum 6061; Nickel 400,Laser powder bed fusion (LPBF) conditions (single-track laser scanning / laser melting) with in situ synchrotron X-ray imaging,Laser melting / vapor depression (keyhole) morphology vs ambient pressure and oxygen partial pressure,300,800,,,,,,,,,,,,,,,,,,,,0.375,,,,,,,,,,,,,,,,,,,,,,,,,,file23,Pressure dependence of the laser-metal interaction under laser powder bed fusion conditions probed by in situ X-ray imaging,
316L stainless steel; Ti-6Al-4V (Ti-64); Aluminum 6061; Nickel 400,Laser powder bed fusion (LPBF) conditions (single-track laser scanning / laser melting) with in situ synchrotron X-ray imaging,Laser melting / vapor depression (keyhole) morphology vs ambient pressure and oxygen partial pressure,400,1000,,,,,,,,,,,,,,,,,,,,0.4,,,,,,,,,,,,,,,,,,,,,,,,,,file23,Pressure dependence of the laser-metal interaction under laser powder bed fusion conditions probed by in situ X-ray imaging,
316L stainless steel; Ti-6Al-4V (Ti-64); Aluminum 6061; Nickel 400,Laser powder bed fusion (LPBF) conditions (single-track laser scanning / laser melting) with in situ synchrotron X-ray imaging,Laser melting / vapor depression (keyhole) morphology vs ambient pressure and oxygen partial pressure,400,1000,,,,,,,,,,,,,,,,,,,,0.4,,,,,,,,,,,,,,,,,,,,,,,,,,file23,Pressure dependence of the laser-metal interaction under laser powder bed fusion conditions probed by in situ X-ray imaging,
316L stainless steel; Ti-6Al-4V (Ti-64); Aluminum 6061; Nickel 400,Laser powder bed fusion (LPBF) conditions (single-track laser scanning / laser melting) with in situ synchrotron X-ray imaging,Laser melting / vapor depression (keyhole) morphology vs ambient pressure and oxygen partial pressure,250,1200,,,,,,,,,,,,,,,,,,,,0.2083333333,,,,,,,,,,,,,,,,,,,,,,,,,,file23,Pressure dependence of the laser-metal interaction under laser powder bed fusion conditions probed by in situ X-ray imaging,
316L stainless steel; Ti-6Al-4V (Ti-64); Aluminum 6061; Nickel 400,Laser powder bed fusion (LPBF) conditions (single-track laser scanning / laser melting) with in situ synchrotron X-ray imaging,Laser melting / vapor depression (keyhole) morphology vs ambient pressure and oxygen partial pressure,250,1200,,,,,,,,,,,,,,,,,,,,0.2083333333,,,,,,,,,,,,,,,,,,,,,,,,,,file23,Pressure dependence of the laser-metal interaction under laser powder bed fusion conditions probed by in situ X-ray imaging,
316L stainless steel; Ti-6Al-4V (Ti-64); Aluminum 6061; Nickel 400,Laser powder bed fusion (LPBF) conditions (single-track laser scanning / laser melting) with in situ synchrotron X-ray imaging,Laser melting / vapor depression (keyhole) morphology vs ambient pressure and oxygen partial pressure,300,1000,,,,,,,,,,,,,,,,,,,,0.3,,,,,,,,,,,,,,,,,,,,,,,,,,file23,Pressure dependence of the laser-metal interaction under laser powder bed fusion conditions probed by in situ X-ray imaging,
316L stainless steel; Ti-6Al-4V (Ti-64); Aluminum 6061; Nickel 400,Laser powder bed fusion (LPBF) conditions (single-track laser scanning / laser melting) with in situ synchrotron X-ray imaging,Laser melting / vapor depression (keyhole) morphology vs ambient pressure and oxygen partial pressure,300,1000,,,,,,,,,,,,,,,,,,,,0.3,,,,,,,,,,,,,,,,,,,,,,,,,,file23,Pressure dependence of the laser-metal interaction under laser powder bed fusion conditions probed by in situ X-ray imaging,
IN718,LPBF,single-track,142,960,,0.06,0.08,,73,,,,,,,,,,,,,,,0.15,,,,,1608.15,0.3,,,,0.16,0.54,,,,1.01,,,,,5.2,,18.6,18.1,0.11,3.02,24,Effect of evaporated gas flow on porosity and microstructure of IN718 parts produced by LPBF-processes,10.1088/1757-899X/861/1/012011
IN718,LPBF,single-track,250,1100,,0.06,0.08,,120,,,,,,,,,,,,,,,0.23,,,,,1608.15,0.3,,,,0.16,0.54,,,,1.01,,,,,5.2,,18.6,18.1,0.11,3.02,24,Effect of evaporated gas flow on porosity and microstructure of IN718 parts produced by LPBF-processes,10.1088/1757-899X/861/1/012011
IN718,LPBF,single-track,285,960,,0.06,0.08,,172,,,,,,,,,,,,,,,0.3,,,,,1608.15,0.3,,,,0.16,0.54,,,,1.01,,,,,5.2,,18.6,18.1,0.11,3.02,24,Effect of evaporated gas flow on porosity and microstructure of IN718 parts produced by LPBF-processes,10.1088/1757-899X/861/1/012011
IN718,LPBF,single-track,250,660,,0.06,0.08,,176,,,,,,,,,,,,,,,0.38,,,,,1608.15,0.3,,,,0.16,0.54,,,,1.01,,,,,5.2,,18.6,18.1,0.11,3.02,24,Effect of evaporated gas flow on porosity and microstructure of IN718 parts produced by LPBF-processes,10.1088/1757-899X/861/1/012011
IN718,LPBF,single-track,285,600,,0.06,0.08,,252,,,,,,,,,,,,,,,0.47,,,,,1608.15,0.3,,,,0.16,0.54,,,,1.01,,,,,5.2,,18.6,18.1,0.11,3.02,24,Effect of evaporated gas flow on porosity and microstructure of IN718 parts produced by LPBF-processes,10.1088/1757-899X/861/1/012011
IN718,LPBF,single-track,,,,0.06,0.08,,120,,,,,,,,,,,,,,,,,,,,1608.15,0.3,,,,0.16,0.54,,,,1.01,,,,,5.2,,18.6,18.1,0.11,3.02,24,Effect of evaporated gas flow on porosity and microstructure of IN718 parts produced by LPBF-processes,10.1088/1757-899X/861/1/012011
IN718,LPBF,single-track,,,,0.06,0.08,,112,,,,,,,,,,,,,,,,,,,,1608.15,0.3,,,,0.16,0.54,,,,1.01,,,,,5.2,,18.6,18.1,0.11,3.02,24,Effect of evaporated gas flow on porosity and microstructure of IN718 parts produced by LPBF-processes,10.1088/1757-899X/861/1/012011
IN718,LPBF,single-track,,,,0.06,0.08,,125,,,,,,,,,,,,,,,,,,,,1608.15,0.3,,,,0.16,0.54,,,,1.01,,,,,5.2,,18.6,18.1,0.11,3.02,24,Effect of evaporated gas flow on porosity and microstructure of IN718 parts produced by LPBF-processes,10.1088/1757-899X/861/1/012011
IN718,LPBF,single-track,,,,0.06,0.08,,122,,,,,,,,,,,,,,,,,,,,1608.15,0.3,,,,0.16,0.54,,,,1.01,,,,,5.2,,18.6,18.1,0.11,3.02,24,Effect of evaporated gas flow on porosity and microstructure of IN718 parts produced by LPBF-processes,10.1088/1757-899X/861/1/012011
17-4PH stainless steel,LPBF,single-track (single scan track) formation on substrate with thin powder layer,100,600,,0.05,0.08,,,,,,,,,,,,,,,,,0.167,,7800.6,267.8,10.33,,0.35,,,,0.029,,,,,,,,3.65,,0.32,4.1,15.79,,0.046,,file25,Characterization of 17-4PH Single Tracks Produced at Different Parametric Conditions towards Increased Productivity of LPBF Systems—The Effect of Laser Power and Spot Size Upscaling,
17-4PH stainless steel,LPBF,single-track (single scan track) formation on substrate with thin powder layer,300,1800,,0.05,0.08,,,,,,,,,,,,,,,,,0.167,,7800.6,267.8,10.33,,0.35,,,,0.029,,,,,,,,3.65,,0.32,4.1,15.79,,0.046,,file25,Characterization of 17-4PH Single Tracks Produced at Different Parametric Conditions towards Increased Productivity of LPBF Systems—The Effect of Laser Power and Spot Size Upscaling,
17-4PH stainless steel,LPBF,single-track (single scan track) formation on substrate with thin powder layer,900,600,,0.05,0.24,,,,,,,,,,,,,,,,,1.5,,7800.6,267.8,10.33,,0.35,,,,0.029,,,,,,,,3.65,,0.32,4.1,15.79,,0.046,,file25,Characterization of 17-4PH Single Tracks Produced at Different Parametric Conditions towards Increased Productivity of LPBF Systems—The Effect of Laser Power and Spot Size Upscaling,
17-4PH stainless steel,LPBF,single-track (single scan track) formation on substrate with thin powder layer,2700,1800,,0.05,0.24,,,,,,,,,,,,,,,,,1.5,,7800.6,267.8,10.33,,0.35,,,,0.029,,,,,,,,3.65,,0.32,4.1,15.79,,0.046,,file25,Characterization of 17-4PH Single Tracks Produced at Different Parametric Conditions towards Increased Productivity of LPBF Systems—The Effect of Laser Power and Spot Size Upscaling,
