Repository: BaratiLab/Material-Database-Agent

## Files

```
table2_meltpoolnet/
├── meltpoolnet_lib.py        # shared evaluation logic (metrics, matching, mapping parsers)
├── run_all.py                # runs all five models
├── meltpoolnet_regression.csv# ORIGINAL ground truth (Akbari et al., shared by all models)
├── gpt54/   gpt52/   claude/   glm/   qwen/
│     ├── evaluate.py                 # model-specific config + run
│     ├── extracted_data_*.csv        # RECONSTRUCTED dataset for this model
│     ├── <row_mapping>.csv           # frozen 100-pair mapping used in the paper
│     └── results_reproduced.csv      # written when you run evaluate.py
```

File: result_reproducibility/table2_meltpoolnet/gpt52/extracted_data_codex.csv (part 5 of 7)
Material,Process,Sub-process,Power,Velocity,powder flowrate,layer thickness,beam D,Hatch spacing,depth of meltpool,width of melt pool,length of melt pool,d/w,l/w,L_over_D,H_over_W,vaporization_ratio_eta,build_to_powder_ratio_percent,normalized_enthalpy_deltaH_over_hs,conduction_to_keyhole_transition_normalized_enthalpy_deltaH_over_hs,meltpool_aspect_ratio_width_to_depth,D_over_t,L_over_W,W_over_h,E (J/mm),E (J/mm3),density,Cp,k,melting T,minimum absorptivity,Y (wt%),Zn (wt%),Mg (wt%),Si (wt%),Al (wt%),Sn (wt%),Zr (wt%),W (wt%),Ti (wt%),V (wt%),Co (wt%),Cu (wt%),Ta (wt%),Nb (wt%),Ni (wt.%),Cr (wt.%),Fe (wt.%),Mn (wt%),Mo (wt.%),paper ID,paper,Dois
Ti-6Al-4V,laser powder bed fusion (LPBF) / laser melting,ultrahigh-speed synchrotron x-ray imaging of stationary-beam and scanning-beam keyhole (vapor depression) formation; bare plate with some powder-bed comparisons mentioned,,1000,,,0.14,,,,,,,,,,,,,,,,,,,,,,,,,,,,,,,,,,,,,,,,,,,file34,Keyhole threshold and morphology in laser melting revealed by ultrahigh-speed x-ray imaging,10.1126/science.aav4687
SS316,Directed Energy Deposition Additive Manufacturing (DED-AM),"Laser directed energy deposition (blown powder, coaxial nozzle)",200,1.67,,,,,,,,,,,,,,,,,,,,119.76,,8000,490,13,1644,,,,,,,,,,,,,,,,,,,,,file35,Melt pool morphology in directed energy deposition additive manufacturing process,10.1088/1757-899X/861/1/012012
pure copper (HCP Cu powder on Cu substrate),laser powder bed fusion (LPBF),single-track laser scanning with in situ absorptivity via direct micro-calorimetry (LLNL open-architecture LPBF-AM),400,50,,0.1,0.045,,,,,,,,,,,,,,,,,8.0,,8960,384.6,399,1358,0.05,,,,,,,,,,,,99.9,,,,,,,,file36,Determining processing behaviour of pure Cu in laser powder bed fusion using direct micro-calorimetry,
pure copper (HCP Cu powder on Cu substrate),laser powder bed fusion (LPBF),single-track laser scanning with in situ absorptivity via direct micro-calorimetry (LLNL open-architecture LPBF-AM),400,100,,0.1,0.045,,,,,,,,,,,,,,,,,4.0,,8960,384.6,399,1358,0.05,,,,,,,,,,,,99.9,,,,,,,,file36,Determining processing behaviour of pure Cu in laser powder bed fusion using direct micro-calorimetry,
pure copper (HCP Cu powder on Cu substrate),laser powder bed fusion (LPBF),single-track laser scanning with in situ absorptivity via direct micro-calorimetry (LLNL open-architecture LPBF-AM),400,150,,0.1,0.045,,,,,,,,,,,,,,,,,2.6666666667,,8960,384.6,399,1358,0.05,,,,,,,,,,,,99.9,,,,,,,,file36,Determining processing behaviour of pure Cu in laser powder bed fusion using direct micro-calorimetry,
pure copper (HCP Cu powder on Cu substrate),laser powder bed fusion (LPBF),single-track laser scanning with in situ absorptivity via direct micro-calorimetry (LLNL open-architecture LPBF-AM),400,200,,0.1,0.045,,,,,,,,,,,,,,,,,2.0,,8960,384.6,399,1358,0.05,,,,,,,,,,,,99.9,,,,,,,,file36,Determining processing behaviour of pure Cu in laser powder bed fusion using direct micro-calorimetry,
pure copper (HCP Cu powder on Cu substrate),laser powder bed fusion (LPBF),single-track laser scanning with in situ absorptivity via direct micro-calorimetry (LLNL open-architecture LPBF-AM),400,250,,0.1,0.045,,,,,,,,,,,,,,,,,1.6,,8960,384.6,399,1358,0.05,,,,,,,,,,,,99.9,,,,,,,,file36,Determining processing behaviour of pure Cu in laser powder bed fusion using direct micro-calorimetry,
pure copper (HCP Cu powder on Cu substrate),laser powder bed fusion (LPBF),single-track laser scanning with in situ absorptivity via direct micro-calorimetry (LLNL open-architecture LPBF-AM),400,300,,0.1,0.045,,,,,,,,,,,,,,,,,1.3333333333,,8960,384.6,399,1358,0.05,,,,,,,,,,,,99.9,,,,,,,,file36,Determining processing behaviour of pure Cu in laser powder bed fusion using direct micro-calorimetry,
pure copper (HCP Cu powder on Cu substrate),laser powder bed fusion (LPBF),single-track laser scanning with in situ absorptivity via direct micro-calorimetry (LLNL open-architecture LPBF-AM),400,350,,0.1,0.045,,,,,,,,,,,,,,,,,1.1428571429,,8960,384.6,399,1358,0.05,,,,,,,,,,,,99.9,,,,,,,,file36,Determining processing behaviour of pure Cu in laser powder bed fusion using direct micro-calorimetry,
pure copper (HCP Cu powder on Cu substrate),laser powder bed fusion (LPBF),single-track laser scanning with in situ absorptivity via direct micro-calorimetry (LLNL open-architecture LPBF-AM),400,400,,0.1,0.045,,,,,,,,,,,,,,,,,1.0,,8960,384.6,399,1358,0.05,,,,,,,,,,,,99.9,,,,,,,,file36,Determining processing behaviour of pure Cu in laser powder bed fusion using direct micro-calorimetry,
pure copper (HCP Cu powder on Cu substrate),laser powder bed fusion (LPBF),single-track laser scanning with in situ absorptivity via direct micro-calorimetry (LLNL open-architecture LPBF-AM),400,450,,0.1,0.045,,,,,,,,,,,,,,,,,0.8888888889,,8960,384.6,399,1358,0.05,,,,,,,,,,,,99.9,,,,,,,,file36,Determining processing behaviour of pure Cu in laser powder bed fusion using direct micro-calorimetry,
pure copper (HCP Cu powder on Cu substrate),laser powder bed fusion (LPBF),single-track laser scanning with in situ absorptivity via direct micro-calorimetry (LLNL open-architecture LPBF-AM),400,500,,0.1,0.045,,,,,,,,,,,,,,,,,0.8,,8960,384.6,399,1358,0.05,,,,,,,,,,,,99.9,,,,,,,,file36,Determining processing behaviour of pure Cu in laser powder bed fusion using direct micro-calorimetry,
pure copper (HCP Cu powder on Cu substrate),laser powder bed fusion (LPBF),single-track laser scanning with in situ absorptivity via direct micro-calorimetry (LLNL open-architecture LPBF-AM),500,50,,0.1,0.045,,,,,,,,,,,,,,,,,10.0,,8960,384.6,399,1358,0.05,,,,,,,,,,,,99.9,,,,,,,,file36,Determining processing behaviour of pure Cu in laser powder bed fusion using direct micro-calorimetry,
pure copper (HCP Cu powder on Cu substrate),laser powder bed fusion (LPBF),single-track laser scanning with in situ absorptivity via direct micro-calorimetry (LLNL open-architecture LPBF-AM),500,100,,0.1,0.045,,,,,,,,,,,,,,,,,5.0,,8960,384.6,399,1358,0.05,,,,,,,,,,,,99.9,,,,,,,,file36,Determining processing behaviour of pure Cu in laser powder bed fusion using direct micro-calorimetry,
pure copper (HCP Cu powder on Cu substrate),laser powder bed fusion (LPBF),single-track laser scanning with in situ absorptivity via direct micro-calorimetry (LLNL open-architecture LPBF-AM),500,150,,0.1,0.045,,,,,,,,,,,,,,,,,3.3333333333,,8960,384.6,399,1358,0.05,,,,,,,,,,,,99.9,,,,,,,,file36,Determining processing behaviour of pure Cu in laser powder bed fusion using direct micro-calorimetry,
pure copper (HCP Cu powder on Cu substrate),laser powder bed fusion (LPBF),single-track laser scanning with in situ absorptivity via direct micro-calorimetry (LLNL open-architecture LPBF-AM),500,200,,0.1,0.045,,,,,,,,,,,,,,,,,2.5,,8960,384.6,399,1358,0.05,,,,,,,,,,,,99.9,,,,,,,,file36,Determining processing behaviour of pure Cu in laser powder bed fusion using direct micro-calorimetry,
pure copper (HCP Cu powder on Cu substrate),laser powder bed fusion (LPBF),single-track laser scanning with in situ absorptivity via direct micro-calorimetry (LLNL open-architecture LPBF-AM),500,250,,0.1,0.045,,,,,,,,,,,,,,,,,2.0,,8960,384.6,399,1358,0.05,,,,,,,,,,,,99.9,,,,,,,,file36,Determining processing behaviour of pure Cu in laser powder bed fusion using direct micro-calorimetry,
pure copper (HCP Cu powder on Cu substrate),laser powder bed fusion (LPBF),single-track laser scanning with in situ absorptivity via direct micro-calorimetry (LLNL open-architecture LPBF-AM),500,300,,0.1,0.045,,,,,,,,,,,,,,,,,1.6666666667,,8960,384.6,399,1358,0.05,,,,,,,,,,,,99.9,,,,,,,,file36,Determining processing behaviour of pure Cu in laser powder bed fusion using direct micro-calorimetry,
pure copper (HCP Cu powder on Cu substrate),laser powder bed fusion (LPBF),single-track laser scanning with in situ absorptivity via direct micro-calorimetry (LLNL open-architecture LPBF-AM),500,350,,0.1,0.045,,,,,,,,,,,,,,,,,1.4285714286,,8960,384.6,399,1358,0.05,,,,,,,,,,,,99.9,,,,,,,,file36,Determining processing behaviour of pure Cu in laser powder bed fusion using direct micro-calorimetry,
pure copper (HCP Cu powder on Cu substrate),laser powder bed fusion (LPBF),single-track laser scanning with in situ absorptivity via direct micro-calorimetry (LLNL open-architecture LPBF-AM),500,400,,0.1,0.045,,,,,,,,,,,,,,,,,1.25,,8960,384.6,399,1358,0.05,,,,,,,,,,,,99.9,,,,,,,,file36,Determining processing behaviour of pure Cu in laser powder bed fusion using direct micro-calorimetry,
pure copper (HCP Cu powder on Cu substrate),laser powder bed fusion (LPBF),single-track laser scanning with in situ absorptivity via direct micro-calorimetry (LLNL open-architecture LPBF-AM),500,450,,0.1,0.045,,,,,,,,,,,,,,,,,1.1111111111,,8960,384.6,399,1358,0.05,,,,,,,,,,,,99.9,,,,,,,,file36,Determining processing behaviour of pure Cu in laser powder bed fusion using direct micro-calorimetry,
pure copper (HCP Cu powder on Cu substrate),laser powder bed fusion (LPBF),single-track laser scanning with in situ absorptivity via direct micro-calorimetry (LLNL open-architecture LPBF-AM),500,500,,0.1,0.045,,,,,,,,,,,,,,,,,1.0,,8960,384.6,399,1358,0.05,,,,,,,,,,,,99.9,,,,,,,,file36,Determining processing behaviour of pure Cu in laser powder bed fusion using direct micro-calorimetry,
pure copper (HCP Cu powder on Cu substrate),laser powder bed fusion (LPBF),single-track laser scanning with in situ absorptivity via direct micro-calorimetry (LLNL open-architecture LPBF-AM),500,100,,,0.045,,,,,,,,,,,,,,,,,5.0,,8960,384.6,399,1358,0.05,,,,,,,,,,,,99.9,,,,,,,,file36,Determining processing behaviour of pure Cu in laser powder bed fusion using direct micro-calorimetry,
pure copper (HCP Cu powder on Cu substrate),laser powder bed fusion (LPBF),single-track laser scanning with in situ absorptivity via direct micro-calorimetry (LLNL open-architecture LPBF-AM),500,200,,,0.045,,,,,,,,,,,,,,,,,2.5,,8960,384.6,399,1358,0.05,,,,,,,,,,,,99.9,,,,,,,,file36,Determining processing behaviour of pure Cu in laser powder bed fusion using direct micro-calorimetry,
pure copper (HCP Cu powder on Cu substrate),laser powder bed fusion (LPBF),single-track laser scanning with in situ absorptivity via direct micro-calorimetry (LLNL open-architecture LPBF-AM),500,300,,,0.045,,,,,,,,,,,,,,,,,1.6666666667,,8960,384.6,399,1358,0.05,,,,,,,,,,,,99.9,,,,,,,,file36,Determining processing behaviour of pure Cu in laser powder bed fusion using direct micro-calorimetry,
pure copper (HCP Cu powder on Cu substrate),laser powder bed fusion (LPBF),single-track laser scanning with in situ absorptivity via direct micro-calorimetry (LLNL open-architecture LPBF-AM),500,400,,,0.045,,,,,,,,,,,,,,,,,1.25,,8960,384.6,399,1358,0.05,,,,,,,,,,,,99.9,,,,,,,,file36,Determining processing behaviour of pure Cu in laser powder bed fusion using direct micro-calorimetry,
pure copper (HCP Cu powder on Cu substrate),laser powder bed fusion (LPBF),single-track laser scanning with in situ absorptivity via direct micro-calorimetry (LLNL open-architecture LPBF-AM),500,500,,,0.045,,,,,,,,,,,,,,,,,1.0,,8960,384.6,399,1358,0.05,,,,,,,,,,,,99.9,,,,,,,,file36,Determining processing behaviour of pure Cu in laser powder bed fusion using direct micro-calorimetry,
pure copper (HCP Cu powder on Cu substrate),laser powder bed fusion (LPBF),single-track laser scanning with in situ absorptivity via direct micro-calorimetry (LLNL open-architecture LPBF-AM),500,600,,,0.045,,,,,,,,,,,,,,,,,0.8333333333,,8960,384.6,399,1358,0.05,,,,,,,,,,,,99.9,,,,,,,,file36,Determining processing behaviour of pure Cu in laser powder bed fusion using direct micro-calorimetry,
pure copper (HCP Cu powder on Cu substrate),laser powder bed fusion (LPBF),single-track laser scanning with in situ absorptivity via direct micro-calorimetry (LLNL open-architecture LPBF-AM),500,700,,,0.045,,,,,,,,,,,,,,,,,0.7142857143,,8960,384.6,399,1358,0.05,,,,,,,,,,,,99.9,,,,,,,,file36,Determining processing behaviour of pure Cu in laser powder bed fusion using direct micro-calorimetry,
pure copper (HCP Cu powder on Cu substrate),laser powder bed fusion (LPBF),single-track laser scanning with in situ absorptivity via direct micro-calorimetry (LLNL open-architecture LPBF-AM),500,800,,,0.045,,,,,,,,,,,,,,,,,0.625,,8960,384.6,399,1358,0.05,,,,,,,,,,,,99.9,,,,,,,,file36,Determining processing behaviour of pure Cu in laser powder bed fusion using direct micro-calorimetry,
pure copper (HCP Cu powder on Cu substrate),laser powder bed fusion (LPBF),single-track laser scanning with in situ absorptivity via direct micro-calorimetry (LLNL open-architecture LPBF-AM),500,900,,,0.045,,,,,,,,,,,,,,,,,0.5555555556,,8960,384.6,399,1358,0.05,,,,,,,,,,,,99.9,,,,,,,,file36,Determining processing behaviour of pure Cu in laser powder bed fusion using direct micro-calorimetry,
pure copper (HCP Cu powder on Cu substrate),laser powder bed fusion (LPBF),single-track laser scanning with in situ absorptivity via direct micro-calorimetry (LLNL open-architecture LPBF-AM),540,100,,,0.045,,400,,,,,,,,,,,,,,,5.4,,8960,384.6,399,1358,0.05,,,,,,,,,,,,99.9,,,,,,,,file36,Determining processing behaviour of pure Cu in laser powder bed fusion using direct micro-calorimetry,
pure copper (HCP Cu powder on Cu substrate),laser powder bed fusion (LPBF),single-track laser scanning with in situ absorptivity via direct micro-calorimetry (LLNL open-architecture LPBF-AM),540,200,,,0.045,,400,,,,,,,,,,,,,,,2.7,,8960,384.6,399,1358,0.05,,,,,,,,,,,,99.9,,,,,,,,file36,Determining processing behaviour of pure Cu in laser powder bed fusion using direct micro-calorimetry,
pure copper (HCP Cu powder on Cu substrate),laser powder bed fusion (LPBF),single-track laser scanning with in situ absorptivity via direct micro-calorimetry (LLNL open-architecture LPBF-AM),540,300,,,0.045,,400,,,,,,,,,,,,,,,1.8,,8960,384.6,399,1358,0.05,,,,,,,,,,,,99.9,,,,,,,,file36,Determining processing behaviour of pure Cu in laser powder bed fusion using direct micro-calorimetry,
pure copper (HCP Cu powder on Cu substrate),laser powder bed fusion (LPBF),single-track laser scanning with in situ absorptivity via direct micro-calorimetry (LLNL open-architecture LPBF-AM),540,400,,,0.045,,400,,,,,,,,,,,,,,,1.35,,8960,384.6,399,1358,0.05,,,,,,,,,,,,99.9,,,,,,,,file36,Determining processing behaviour of pure Cu in laser powder bed fusion using direct micro-calorimetry,
pure copper (HCP Cu powder on Cu substrate),laser powder bed fusion (LPBF),single-track laser scanning with in situ absorptivity via direct micro-calorimetry (LLNL open-architecture LPBF-AM),540,500,,,0.045,,400,,,,,,,,,,,,,,,1.08,,8960,384.6,399,1358,0.05,,,,,,,,,,,,99.9,,,,,,,,file36,Determining processing behaviour of pure Cu in laser powder bed fusion using direct micro-calorimetry,
EOS IN718 (EN 2.4668) nickel-base alloy; EOS MS1 (EN 1.2709) maraging steel,LPBF (laser powder bed fusion),"single scan tracks / single scan lines (EOS M290, CW 1070 nm Yb fiber laser)",200.0,100.0,,0.04,0.074,,,,,,,,,,,,,,,,,2.0,,,,,,0.3,,,,,,,,,,,,,,,,,,,,file37,Dimensionless Enthalpy as Characteristic Factor for Process Control in Laser Powder Bed Fusion,10.2961/jlmn.2020.03.2017
EOS IN718 (EN 2.4668) nickel-base alloy; EOS MS1 (EN 1.2709) maraging steel,LPBF (laser powder bed fusion),"single scan tracks / single scan lines (EOS M290, CW 1070 nm Yb fiber laser)",200.0,100.0,,0.04,0.078,,,,,,,,,,,,,,,,,2.0,,,,,,0.3,,,,,,,,,,,,,,,,,,,,file37,Dimensionless Enthalpy as Characteristic Factor for Process Control in Laser Powder Bed Fusion,10.2961/jlmn.2020.03.2017
EOS IN718 (EN 2.4668) nickel-base alloy; EOS MS1 (EN 1.2709) maraging steel,LPBF (laser powder bed fusion),"single scan tracks / single scan lines (EOS M290, CW 1070 nm Yb fiber laser)",200.0,250.0,,0.04,0.074,,,,,,,,,,,,,,,,,0.8,,,,,,0.3,,,,,,,,,,,,,,,,,,,,file37,Dimensionless Enthalpy as Characteristic Factor for Process Control in Laser Powder Bed Fusion,10.2961/jlmn.2020.03.2017
EOS IN718 (EN 2.4668) nickel-base alloy; EOS MS1 (EN 1.2709) maraging steel,LPBF (laser powder bed fusion),"single scan tracks / single scan lines (EOS M290, CW 1070 nm Yb fiber laser)",200.0,250.0,,0.04,0.078,,,,,,,,,,,,,,,,,0.8,,,,,,0.3,,,,,,,,,,,,,,,,,,,,file37,Dimensionless Enthalpy as Characteristic Factor for Process Control in Laser Powder Bed Fusion,10.2961/jlmn.2020.03.2017
EOS IN718 (EN 2.4668) nickel-base alloy; EOS MS1 (EN 1.2709) maraging steel,LPBF (laser powder bed fusion),"single scan tracks / single scan lines (EOS M290, CW 1070 nm Yb fiber laser)",200.0,500.0,,0.04,0.074,,118.4,148.0,,0.8,,,,,,,,,,,,0.4,,,,,,0.3,,,,,,,,,,,,,,,,,,,,file37,Dimensionless Enthalpy as Characteristic Factor for Process Control in Laser Powder Bed Fusion,10.2961/jlmn.2020.03.2017
EOS IN718 (EN 2.4668) nickel-base alloy; EOS MS1 (EN 1.2709) maraging steel,LPBF (laser powder bed fusion),"single scan tracks / single scan lines (EOS M290, CW 1070 nm Yb fiber laser)",200.0,500.0,,0.04,0.078,,,,,,,,,,,,,,,,,0.4,,,,,,0.3,,,,,,,,,,,,,,,,,,,,file37,Dimensionless Enthalpy as Characteristic Factor for Process Control in Laser Powder Bed Fusion,10.2961/jlmn.2020.03.2017
EOS IN718 (EN 2.4668) nickel-base alloy; EOS MS1 (EN 1.2709) maraging steel,LPBF (laser powder bed fusion),"single scan tracks / single scan lines (EOS M290, CW 1070 nm Yb fiber laser)",200.0,1000.0,,0.04,0.074,,,,,,,,,,,,,,,,,0.2,,,,,,0.3,,,,,,,,,,,,,,,,,,,,file37,Dimensionless Enthalpy as Characteristic Factor for Process Control in Laser Powder Bed Fusion,10.2961/jlmn.2020.03.2017
EOS IN718 (EN 2.4668) nickel-base alloy; EOS MS1 (EN 1.2709) maraging steel,LPBF (laser powder bed fusion),"single scan tracks / single scan lines (EOS M290, CW 1070 nm Yb fiber laser)",200.0,1000.0,,0.04,0.078,,,,,,,,,,,,,,,,,0.2,,,,,,0.3,,,,,,,,,,,,,,,,,,,,file37,Dimensionless Enthalpy as Characteristic Factor for Process Control in Laser Powder Bed Fusion,10.2961/jlmn.2020.03.2017
EOS IN718 (EN 2.4668) nickel-base alloy; EOS MS1 (EN 1.2709) maraging steel,LPBF (laser powder bed fusion),"single scan tracks / single scan lines (EOS M290, CW 1070 nm Yb fiber laser)",250.0,100.0,,0.04,0.074,,666.0,392.2,,1.6981132075471699,,,,,,,,,,,,2.5,,,,,,0.3,,,,,,,,,,,,,,,,,,,,file37,Dimensionless Enthalpy as Characteristic Factor for Process Control in Laser Powder Bed Fusion,10.2961/jlmn.2020.03.2017
EOS IN718 (EN 2.4668) nickel-base alloy; EOS MS1 (EN 1.2709) maraging steel,LPBF (laser powder bed fusion),"single scan tracks / single scan lines (EOS M290, CW 1070 nm Yb fiber laser)",250.0,100.0,,0.04,0.078,,,,,,,,,,,,,,,,,2.5,,,,,,0.3,,,,,,,,,,,,,,,,,,,,file37,Dimensionless Enthalpy as Characteristic Factor for Process Control in Laser Powder Bed Fusion,10.2961/jlmn.2020.03.2017
EOS IN718 (EN 2.4668) nickel-base alloy; EOS MS1 (EN 1.2709) maraging steel,LPBF (laser powder bed fusion),"single scan tracks / single scan lines (EOS M290, CW 1070 nm Yb fiber laser)",250.0,250.0,,0.04,0.074,,355.2,222.0,,1.5999999999999999,,,,,,,,,,,,1.0,,,,,,0.3,,,,,,,,,,,,,,,,,,,,file37,Dimensionless Enthalpy as Characteristic Factor for Process Control in Laser Powder Bed Fusion,10.2961/jlmn.2020.03.2017
EOS IN718 (EN 2.4668) nickel-base alloy; EOS MS1 (EN 1.2709) maraging steel,LPBF (laser powder bed fusion),"single scan tracks / single scan lines (EOS M290, CW 1070 nm Yb fiber laser)",250.0,250.0,,0.04,0.078,,,,,,,,,,,,,,,,,1.0,,,,,,0.3,,,,,,,,,,,,,,,,,,,,file37,Dimensionless Enthalpy as Characteristic Factor for Process Control in Laser Powder Bed Fusion,10.2961/jlmn.2020.03.2017
EOS IN718 (EN 2.4668) nickel-base alloy; EOS MS1 (EN 1.2709) maraging steel,LPBF (laser powder bed fusion),"single scan tracks / single scan lines (EOS M290, CW 1070 nm Yb fiber laser)",250.0,500.0,,0.04,0.074,,,,,,,,,,,,,,,,,0.5,,,,,,0.3,,,,,,,,,,,,,,,,,,,,file37,Dimensionless Enthalpy as Characteristic Factor for Process Control in Laser Powder Bed Fusion,10.2961/jlmn.2020.03.2017
EOS IN718 (EN 2.4668) nickel-base alloy; EOS MS1 (EN 1.2709) maraging steel,LPBF (laser powder bed fusion),"single scan tracks / single scan lines (EOS M290, CW 1070 nm Yb fiber laser)",250.0,500.0,,0.04,0.078,,,,,,,,,,,,,,,,,0.5,,,,,,0.3,,,,,,,,,,,,,,,,,,,,file37,Dimensionless Enthalpy as Characteristic Factor for Process Control in Laser Powder Bed Fusion,10.2961/jlmn.2020.03.2017
EOS IN718 (EN 2.4668) nickel-base alloy; EOS MS1 (EN 1.2709) maraging steel,LPBF (laser powder bed fusion),"single scan tracks / single scan lines (EOS M290, CW 1070 nm Yb fiber laser)",250.0,1000.0,,0.04,0.074,,,,,,,,,,,,,,,,,0.25,,,,,,0.3,,,,,,,,,,,,,,,,,,,,file37,Dimensionless Enthalpy as Characteristic Factor for Process Control in Laser Powder Bed Fusion,10.2961/jlmn.2020.03.2017
EOS IN718 (EN 2.4668) nickel-base alloy; EOS MS1 (EN 1.2709) maraging steel,LPBF (laser powder bed fusion),"single scan tracks / single scan lines (EOS M290, CW 1070 nm Yb fiber laser)",250.0,1000.0,,0.04,0.078,,,,,,,,,,,,,,,,,0.25,,,,,,0.3,,,,,,,,,,,,,,,,,,,,file37,Dimensionless Enthalpy as Characteristic Factor for Process Control in Laser Powder Bed Fusion,10.2961/jlmn.2020.03.2017
EOS IN718 (EN 2.4668) nickel-base alloy; EOS MS1 (EN 1.2709) maraging steel,LPBF (laser powder bed fusion),"single scan tracks / single scan lines (EOS M290, CW 1070 nm Yb fiber laser)",250.0,1500.0,,0.04,0.074,,,,,,,,,,,,,,,,,0.16666666666666666,,,,,,0.3,,,,,,,,,,,,,,,,,,,,file37,Dimensionless Enthalpy as Characteristic Factor for Process Control in Laser Powder Bed Fusion,10.2961/jlmn.2020.03.2017
EOS IN718 (EN 2.4668) nickel-base alloy; EOS MS1 (EN 1.2709) maraging steel,LPBF (laser powder bed fusion),"single scan tracks / single scan lines (EOS M290, CW 1070 nm Yb fiber laser)",250.0,1500.0,,0.04,0.078,,,,,,,,,,,,,,,,,0.16666666666666666,,,,,,0.3,,,,,,,,,,,,,,,,,,,,file37,Dimensionless Enthalpy as Characteristic Factor for Process Control in Laser Powder Bed Fusion,10.2961/jlmn.2020.03.2017
EOS IN718 (EN 2.4668) nickel-base alloy; EOS MS1 (EN 1.2709) maraging steel,LPBF (laser powder bed fusion),"single scan tracks / single scan lines (EOS M290, CW 1070 nm Yb fiber laser)",300.0,100.0,,0.04,0.074,,,,,,,,,,,,,,,,,3.0,,,,,,0.3,,,,,,,,,,,,,,,,,,,,file37,Dimensionless Enthalpy as Characteristic Factor for Process Control in Laser Powder Bed Fusion,10.2961/jlmn.2020.03.2017
EOS IN718 (EN 2.4668) nickel-base alloy; EOS MS1 (EN 1.2709) maraging steel,LPBF (laser powder bed fusion),"single scan tracks / single scan lines (EOS M290, CW 1070 nm Yb fiber laser)",300.0,100.0,,0.04,0.078,,,,,,,,,,,,,,,,,3.0,,,,,,0.3,,,,,,,,,,,,,,,,,,,,file37,Dimensionless Enthalpy as Characteristic Factor for Process Control in Laser Powder Bed Fusion,10.2961/jlmn.2020.03.2017
EOS IN718 (EN 2.4668) nickel-base alloy; EOS MS1 (EN 1.2709) maraging steel,LPBF (laser powder bed fusion),"single scan tracks / single scan lines (EOS M290, CW 1070 nm Yb fiber laser)",300.0,150.0,,0.04,0.074,,540.1999999999999,340.4,,1.5869565217391304,,,,,,,,,,,,2.0,,,,,,0.3,,,,,,,,,,,,,,,,,,,,file37,Dimensionless Enthalpy as Characteristic Factor for Process Control in Laser Powder Bed Fusion,10.2961/jlmn.2020.03.2017
EOS IN718 (EN 2.4668) nickel-base alloy; EOS MS1 (EN 1.2709) maraging steel,LPBF (laser powder bed fusion),"single scan tracks / single scan lines (EOS M290, CW 1070 nm Yb fiber laser)",300.0,150.0,,0.04,0.078,,,,,,,,,,,,,,,,,2.0,,,,,,0.3,,,,,,,,,,,,,,,,,,,,file37,Dimensionless Enthalpy as Characteristic Factor for Process Control in Laser Powder Bed Fusion,10.2961/jlmn.2020.03.2017
EOS IN718 (EN 2.4668) nickel-base alloy; EOS MS1 (EN 1.2709) maraging steel,LPBF (laser powder bed fusion),"single scan tracks / single scan lines (EOS M290, CW 1070 nm Yb fiber laser)",300.0,250.0,,0.04,0.074,,,,,,,,,,,,,,,,,1.2,,,,,,0.3,,,,,,,,,,,,,,,,,,,,file37,Dimensionless Enthalpy as Characteristic Factor for Process Control in Laser Powder Bed Fusion,10.2961/jlmn.2020.03.2017
EOS IN718 (EN 2.4668) nickel-base alloy; EOS MS1 (EN 1.2709) maraging steel,LPBF (laser powder bed fusion),"single scan tracks / single scan lines (EOS M290, CW 1070 nm Yb fiber laser)",300.0,250.0,,0.04,0.078,,,,,,,,,,,,,,,,,1.2,,,,,,0.3,,,,,,,,,,,,,,,,,,,,file37,Dimensionless Enthalpy as Characteristic Factor for Process Control in Laser Powder Bed Fusion,10.2961/jlmn.2020.03.2017
EOS IN718 (EN 2.4668) nickel-base alloy; EOS MS1 (EN 1.2709) maraging steel,LPBF (laser powder bed fusion),"single scan tracks / single scan lines (EOS M290, CW 1070 nm Yb fiber laser)",200.0,100.0,,0.04,0.08,,,,,,,,,,,,,,,,,2.0,,,,,,0.3,,,,,,,,,,,,,,,,,,,,file37,Dimensionless Enthalpy as Characteristic Factor for Process Control in Laser Powder Bed Fusion,10.2961/jlmn.2020.03.2017
EOS IN718 (EN 2.4668) nickel-base alloy; EOS MS1 (EN 1.2709) maraging steel,LPBF (laser powder bed fusion),"single scan tracks / single scan lines (EOS M290, CW 1070 nm Yb fiber laser)",200.0,250.0,,0.04,0.08,,,,,,,,,,,,,,,,,0.8,,,,,,0.3,,,,,,,,,,,,,,,,,,,,file37,Dimensionless Enthalpy as Characteristic Factor for Process Control in Laser Powder Bed Fusion,10.2961/jlmn.2020.03.2017
EOS IN718 (EN 2.4668) nickel-base alloy; EOS MS1 (EN 1.2709) maraging steel,LPBF (laser powder bed fusion),"single scan tracks / single scan lines (EOS M290, CW 1070 nm Yb fiber laser)",200.0,500.0,,0.04,0.08,,,,,,,,,,,,,,,,,0.4,,,,,,0.3,,,,,,,,,,,,,,,,,,,,file37,Dimensionless Enthalpy as Characteristic Factor for Process Control in Laser Powder Bed Fusion,10.2961/jlmn.2020.03.2017
EOS IN718 (EN 2.4668) nickel-base alloy; EOS MS1 (EN 1.2709) maraging steel,LPBF (laser powder bed fusion),"single scan tracks / single scan lines (EOS M290, CW 1070 nm Yb fiber laser)",200.0,1000.0,,0.04,0.08,,,,,,,,,,,,,,,,,0.2,,,,,,0.3,,,,,,,,,,,,,,,,,,,,file37,Dimensionless Enthalpy as Characteristic Factor for Process Control in Laser Powder Bed Fusion,10.2961/jlmn.2020.03.2017
EOS IN718 (EN 2.4668) nickel-base alloy; EOS MS1 (EN 1.2709) maraging steel,LPBF (laser powder bed fusion),"single scan tracks / single scan lines (EOS M290, CW 1070 nm Yb fiber laser)",250.0,100.0,,0.04,0.08,,,,,,,,,,,,,,,,,2.5,,,,,,0.3,,,,,,,,,,,,,,,,,,,,file37,Dimensionless Enthalpy as Characteristic Factor for Process Control in Laser Powder Bed Fusion,10.2961/jlmn.2020.03.2017
EOS IN718 (EN 2.4668) nickel-base alloy; EOS MS1 (EN 1.2709) maraging steel,LPBF (laser powder bed fusion),"single scan tracks / single scan lines (EOS M290, CW 1070 nm Yb fiber laser)",250.0,250.0,,0.04,0.08,,,,,,,,,,,,,,,,,1.0,,,,,,0.3,,,,,,,,,,,,,,,,,,,,file37,Dimensionless Enthalpy as Characteristic Factor for Process Control in Laser Powder Bed Fusion,10.2961/jlmn.2020.03.2017
EOS IN718 (EN 2.4668) nickel-base alloy; EOS MS1 (EN 1.2709) maraging steel,LPBF (laser powder bed fusion),"single scan tracks / single scan lines (EOS M290, CW 1070 nm Yb fiber laser)",250.0,500.0,,0.04,0.08,,,,,,,,,,,,,,,,,0.5,,,,,,0.3,,,,,,,,,,,,,,,,,,,,file37,Dimensionless Enthalpy as Characteristic Factor for Process Control in Laser Powder Bed Fusion,10.2961/jlmn.2020.03.2017
EOS IN718 (EN 2.4668) nickel-base alloy; EOS MS1 (EN 1.2709) maraging steel,LPBF (laser powder bed fusion),"single scan tracks / single scan lines (EOS M290, CW 1070 nm Yb fiber laser)",250.0,1000.0,,0.04,0.08,,,,,,,,,,,,,,,,,0.25,,,,,,0.3,,,,,,,,,,,,,,,,,,,,file37,Dimensionless Enthalpy as Characteristic Factor for Process Control in Laser Powder Bed Fusion,10.2961/jlmn.2020.03.2017
EOS IN718 (EN 2.4668) nickel-base alloy; EOS MS1 (EN 1.2709) maraging steel,LPBF (laser powder bed fusion),"single scan tracks / single scan lines (EOS M290, CW 1070 nm Yb fiber laser)",250.0,1500.0,,0.04,0.08,,,,,,,,,,,,,,,,,0.16666666666666666,,,,,,0.3,,,,,,,,,,,,,,,,,,,,file37,Dimensionless Enthalpy as Characteristic Factor for Process Control in Laser Powder Bed Fusion,10.2961/jlmn.2020.03.2017
EOS IN718 (EN 2.4668) nickel-base alloy; EOS MS1 (EN 1.2709) maraging steel,LPBF (laser powder bed fusion),"single scan tracks / single scan lines (EOS M290, CW 1070 nm Yb fiber laser)",300.0,100.0,,0.04,0.08,,,,,,,,,,,,,,,,,3.0,,,,,,0.3,,,,,,,,,,,,,,,,,,,,file37,Dimensionless Enthalpy as Characteristic Factor for Process Control in Laser Powder Bed Fusion,10.2961/jlmn.2020.03.2017
EOS IN718 (EN 2.4668) nickel-base alloy; EOS MS1 (EN 1.2709) maraging steel,LPBF (laser powder bed fusion),"single scan tracks / single scan lines (EOS M290, CW 1070 nm Yb fiber laser)",300.0,150.0,,0.04,0.08,,,,,,,,,,,,,,,,,2.0,,,,,,0.3,,,,,,,,,,,,,,,,,,,,file37,Dimensionless Enthalpy as Characteristic Factor for Process Control in Laser Powder Bed Fusion,10.2961/jlmn.2020.03.2017
EOS IN718 (EN 2.4668) nickel-base alloy; EOS MS1 (EN 1.2709) maraging steel,LPBF (laser powder bed fusion),"single scan tracks / single scan lines (EOS M290, CW 1070 nm Yb fiber laser)",300.0,250.0,,0.04,0.08,,,,,,,,,,,,,,,,,1.2,,,,,,0.3,,,,,,,,,,,,,,,,,,,,file37,Dimensionless Enthalpy as Characteristic Factor for Process Control in Laser Powder Bed Fusion,10.2961/jlmn.2020.03.2017
EOS IN718 (EN 2.4668) nickel-base alloy; EOS MS1 (EN 1.2709) maraging steel,LPBF (laser powder bed fusion),"single scan tracks / single scan lines (EOS M290, CW 1070 nm Yb fiber laser)",285.0,960.0,,0.04,,,,,,,,,,,,,,,,,,0.296875,,,,,,0.3,,,,,,,,,,,,,,,,,,,,file37,Dimensionless Enthalpy as Characteristic Factor for Process Control in Laser Powder Bed Fusion,10.2961/jlmn.2020.03.2017
IN718 (Inconel 718),Laser Powder Bed Fusion (L-PBF),Single-track melt pool simulation + phase-field microstructure simulation + homogenization (simulative approach),285,960,,,,,,,,,,,,,,,,,,,,0.296875,,,,,,0.35,,,,,,,,,,,,,,5.13,55.18,19,17.64,,3.05,file38,From Melt Pool to Microstructure to Mechanical Properties: A Simulative Approach to L-PBF Processed Material Behaviour,10.1007/s00501-020-00965-4
304L stainless steel,Laser Powder Bed Fusion (LPBF),Pulsed-laser LPBF with vibration/modal-analysis-based recoil force measurement (Renishaw AM250),175,800,,,,0.085,,,,,,,,,,,,,,,,0.21875,,,,,,,,,,,,,,,,,,,,,,,,,,file39,Frequency domain measurements of melt pool recoil force using modal analysis,
304L stainless steel,Laser Powder Bed Fusion (LPBF),Pulsed-laser LPBF with vibration/modal-analysis-based recoil force measurement (Renishaw AM250),200,800,,,,0.085,,,,,,,,,,,,,,,,0.25,,,,,,,,,,,,,,,,,,,,,,,,,,file39,Frequency domain measurements of melt pool recoil force using modal analysis,
304L stainless steel,Laser Powder Bed Fusion (LPBF),Pulsed-laser LPBF with vibration/modal-analysis-based recoil force measurement (Renishaw AM250),200,200,,,,,,,,,,,,,,,,,,,,1,,,,,,,,,,,,,,,,,,,,,,,,,,file39,Frequency domain measurements of melt pool recoil force using modal analysis,
Nickel alloy 625 (Inconel 625),Laser Powder Bed Fusion (L-PBF),EOS M270 Direct Metal Laser Sintering (DMLS); stripe scan strategy with scan strategy rotation (SSR) of 90° and ~67° between layers,169.0,875.0,,0.02,0.1,0.1,35.0,134.0,,0.26119402985074625,,,,,,,,,,,,0.19314285714285714,96.57142857142857,8440.0,,,,,,,,0.39,0.1,,,,0.1,,0.1,,,3.35,,21.01,0.85,0.36,8.77,5,Laser powder bed fusion of nickel alloy 625: Experimental investigations of effects of process parameters on melt pool size and shape with spatter analysis,
Nickel alloy 625 (Inconel 625),Laser Powder Bed Fusion (L-PBF),EOS M270 Direct Metal Laser Sintering (DMLS); stripe scan strategy with scan strategy rotation (SSR) of 90° and ~67° between layers,169.0,875.0,,0.02,0.1,0.1,31.0,92.0,,0.33695652173913043,,,,,,,,,,,,0.19314285714285714,96.57142857142857,8440.0,,,,,,,,0.39,0.1,,,,0.1,,0.1,,,3.35,,21.01,0.85,0.36,8.77,5,Laser powder bed fusion of nickel alloy 625: Experimental investigations of effects of process parameters on melt pool size and shape with spatter analysis,
Nickel alloy 625 (Inconel 625),Laser Powder Bed Fusion (L-PBF),EOS M270 Direct Metal Laser Sintering (DMLS); stripe scan strategy with scan strategy rotation (SSR) of 90° and ~67° between layers,195.0,875.0,,0.02,0.1,0.1,49.0,170.0,,0.28823529411764703,,,,,,,,,,,,0.22285714285714286,111.42857142857143,8440.0,,,,,,,,0.39,0.1,,,,0.1,,0.1,,,3.35,,21.01,0.85,0.36,8.77,5,Laser powder bed fusion of nickel alloy 625: Experimental investigations of effects of process parameters on melt pool size and shape with spatter analysis,
Nickel alloy 625 (Inconel 625),Laser Powder Bed Fusion (L-PBF),EOS M270 Direct Metal Laser Sintering (DMLS); stripe scan strategy with scan strategy rotation (SSR) of 90° and ~67° between layers,195.0,875.0,,0.02,0.1,0.1,46.0,111.0,,0.4144144144144144,,,,,,,,,,,,0.22285714285714286,111.42857142857143,8440.0,,,,,,,,0.39,0.1,,,,0.1,,0.1,,,3.35,,21.01,0.85,0.36,8.77,5,Laser powder bed fusion of nickel alloy 625: Experimental investigations of effects of process parameters on melt pool size and shape with spatter analysis,
Nickel alloy 625 (Inconel 625),Laser Powder Bed Fusion (L-PBF),EOS M270 Direct Metal Laser Sintering (DMLS); stripe scan strategy with scan strategy rotation (SSR) of 90° and ~67° between layers,182.0,875.0,,0.02,0.1,0.09,45.0,149.0,,0.30201342281879195,,,,,,,,,,,,0.208,115.55555555555556,8440.0,,,,,,,,0.39,0.1,,,,0.1,,0.1,,,3.35,,21.01,0.85,0.36,8.77,5,Laser powder bed fusion of nickel alloy 625: Experimental investigations of effects of process parameters on melt pool size and shape with spatter analysis,
Nickel alloy 625 (Inconel 625),Laser Powder Bed Fusion (L-PBF),EOS M270 Direct Metal Laser Sintering (DMLS); stripe scan strategy with scan strategy rotation (SSR) of 90° and ~67° between layers,182.0,875.0,,0.02,0.1,0.09,38.0,101.0,,0.37623762376237624,,,,,,,,,,,,0.208,115.55555555555556,8440.0,,,,,,,,0.39,0.1,,,,0.1,,0.1,,,3.35,,21.01,0.85,0.36,8.77,5,Laser powder bed fusion of nickel alloy 625: Experimental investigations of effects of process parameters on melt pool size and shape with spatter analysis,
Nickel alloy 625 (Inconel 625),Laser Powder Bed Fusion (L-PBF),EOS M270 Direct Metal Laser Sintering (DMLS); stripe scan strategy with scan strategy rotation (SSR) of 90° and ~67° between layers,182.0,725.0,,0.02,0.1,0.11,48.0,153.0,,0.3137254901960784,,,,,,,,,,,,0.25103448275862067,114.10658307210032,8440.0,,,,,,,,0.39,0.1,,,,0.1,,0.1,,,3.35,,21.01,0.85,0.36,8.77,5,Laser powder bed fusion of nickel alloy 625: Experimental investigations of effects of process parameters on melt pool size and shape with spatter analysis,
Nickel alloy 625 (Inconel 625),Laser Powder Bed Fusion (L-PBF),EOS M270 Direct Metal Laser Sintering (DMLS); stripe scan strategy with scan strategy rotation (SSR) of 90° and ~67° between layers,182.0,725.0,,0.02,0.1,0.11,39.0,107.0,,0.3644859813084112,,,,,,,,,,,,0.25103448275862067,114.10658307210032,8440.0,,,,,,,,0.39,0.1,,,,0.1,,0.1,,,3.35,,21.01,0.85,0.36,8.77,5,Laser powder bed fusion of nickel alloy 625: Experimental investigations of effects of process parameters on melt pool size and shape with spatter analysis,
Nickel alloy 625 (Inconel 625),Laser Powder Bed Fusion (L-PBF),EOS M270 Direct Metal Laser Sintering (DMLS); stripe scan strategy with scan strategy rotation (SSR) of 90° and ~67° between layers,195.0,800.0,,0.02,0.1,0.11,44.0,143.0,,0.3076923076923077,,,,,,,,,,,,0.24375,110.79545454545455,8440.0,,,,,,,,0.39,0.1,,,,0.1,,0.1,,,3.35,,21.01,0.85,0.36,8.77,5,Laser powder bed fusion of nickel alloy 625: Experimental investigations of effects of process parameters on melt pool size and shape with spatter analysis,
Nickel alloy 625 (Inconel 625),Laser Powder Bed Fusion (L-PBF),EOS M270 Direct Metal Laser Sintering (DMLS); stripe scan strategy with scan strategy rotation (SSR) of 90° and ~67° between layers,195.0,800.0,,0.02,0.1,0.11,42.0,109.0,,0.3853211009174312,,,,,,,,,,,,0.24375,110.79545454545455,8440.0,,,,,,,,0.39,0.1,,,,0.1,,0.1,,,3.35,,21.01,0.85,0.36,8.77,5,Laser powder bed fusion of nickel alloy 625: Experimental investigations of effects of process parameters on melt pool size and shape with spatter analysis,
Nickel alloy 625 (Inconel 625),Laser Powder Bed Fusion (L-PBF),EOS M270 Direct Metal Laser Sintering (DMLS); stripe scan strategy with scan strategy rotation (SSR) of 90° and ~67° between layers,182.0,725.0,,0.02,0.1,0.09,45.0,134.0,,0.3358208955223881,,,,,,,,,,,,0.25103448275862067,139.46360153256705,8440.0,,,,,,,,0.39,0.1,,,,0.1,,0.1,,,3.35,,21.01,0.85,0.36,8.77,5,Laser powder bed fusion of nickel alloy 625: Experimental investigations of effects of process parameters on melt pool size and shape with spatter analysis,
Nickel alloy 625 (Inconel 625),Laser Powder Bed Fusion (L-PBF),EOS M270 Direct Metal Laser Sintering (DMLS); stripe scan strategy with scan strategy rotation (SSR) of 90° and ~67° between layers,182.0,725.0,,0.02,0.1,0.09,36.0,113.0,,0.3185840707964602,,,,,,,,,,,,0.25103448275862067,139.46360153256705,8440.0,,,,,,,,0.39,0.1,,,,0.1,,0.1,,,3.35,,21.01,0.85,0.36,8.77,5,Laser powder bed fusion of nickel alloy 625: Experimental investigations of effects of process parameters on melt pool size and shape with spatter analysis,
Nickel alloy 625 (Inconel 625),Laser Powder Bed Fusion (L-PBF),EOS M270 Direct Metal Laser Sintering (DMLS); stripe scan strategy with scan strategy rotation (SSR) of 90° and ~67° between layers,182.0,800.0,,0.02,0.1,0.1,44.0,132.0,,0.3333333333333333,,,,,,,,,,,,0.2275,113.75,8440.0,,,,,,,,0.39,0.1,,,,0.1,,0.1,,,3.35,,21.01,0.85,0.36,8.77,5,Laser powder bed fusion of nickel alloy 625: Experimental investigations of effects of process parameters on melt pool size and shape with spatter analysis,
Nickel alloy 625 (Inconel 625),Laser Powder Bed Fusion (L-PBF),EOS M270 Direct Metal Laser Sintering (DMLS); stripe scan strategy with scan strategy rotation (SSR) of 90° and ~67° between layers,182.0,800.0,,0.02,0.1,0.1,38.0,109.0,,0.3486238532110092,,,,,,,,,,,,0.2275,113.75,8440.0,,,,,,,,0.39,0.1,,,,0.1,,0.1,,,3.35,,21.01,0.85,0.36,8.77,5,Laser powder bed fusion of nickel alloy 625: Experimental investigations of effects of process parameters on melt pool size and shape with spatter analysis,
Nickel alloy 625 (Inconel 625),Laser Powder Bed Fusion (L-PBF),EOS M270 Direct Metal Laser Sintering (DMLS); stripe scan strategy with scan strategy rotation (SSR) of 90° and ~67° between layers,182.0,800.0,,0.02,0.1,0.1,40.0,128.0,,0.3125,,,,,,,,,,,,0.2275,113.75,8440.0,,,,,,,,0.39,0.1,,,,0.1,,0.1,,,3.35,,21.01,0.85,0.36,8.77,5,Laser powder bed fusion of nickel alloy 625: Experimental investigations of effects of process parameters on melt pool size and shape with spatter analysis,
Nickel alloy 625 (Inconel 625),Laser Powder Bed Fusion (L-PBF),EOS M270 Direct Metal Laser Sintering (DMLS); stripe scan strategy with scan strategy rotation (SSR) of 90° and ~67° between layers,182.0,800.0,,0.02,0.1,0.1,33.0,105.0,,0.3142857142857143,,,,,,,,,,,,0.2275,113.75,8440.0,,,,,,,,0.39,0.1,,,,0.1,,0.1,,,3.35,,21.01,0.85,0.36,8.77,5,Laser powder bed fusion of nickel alloy 625: Experimental investigations of effects of process parameters on melt pool size and shape with spatter analysis,
Nickel alloy 625 (Inconel 625),Laser Powder Bed Fusion (L-PBF),EOS M270 Direct Metal Laser Sintering (DMLS); stripe scan strategy with scan strategy rotation (SSR) of 90° and ~67° between layers,195.0,725.0,,0.02,0.1,0.1,52.0,152.0,,0.34210526315789475,,,,,,,,,,,,0.2689655172413793,134.48275862068965,8440.0,,,,,,,,0.39,0.1,,,,0.1,,0.1,,,3.35,,21.01,0.85,0.36,8.77,5,Laser powder bed fusion of nickel alloy 625: Experimental investigations of effects of process parameters on melt pool size and shape with spatter analysis,
Nickel alloy 625 (Inconel 625),Laser Powder Bed Fusion (L-PBF),EOS M270 Direct Metal Laser Sintering (DMLS); stripe scan strategy with scan strategy rotation (SSR) of 90° and ~67° between layers,195.0,725.0,,0.02,0.1,0.1,42.0,114.0,,0.3684210526315789,,,,,,,,,,,,0.2689655172413793,134.48275862068965,8440.0,,,,,,,,0.39,0.1,,,,0.1,,0.1,,,3.35,,21.01,0.85,0.36,8.77,5,Laser powder bed fusion of nickel alloy 625: Experimental investigations of effects of process parameters on melt pool size and shape with spatter analysis,
Nickel alloy 625 (Inconel 625),Laser Powder Bed Fusion (L-PBF),EOS M270 Direct Metal Laser Sintering (DMLS); stripe scan strategy with scan strategy rotation (SSR) of 90° and ~67° between layers,182.0,800.0,,0.02,0.1,0.1,48.0,143.0,,0.3356643356643357,,,,,,,,,,,,0.2275,113.75,8440.0,,,,,,,,0.39,0.1,,,,0.1,,0.1,,,3.35,,21.01,0.85,0.36,8.77,5,Laser powder bed fusion of nickel alloy 625: Experimental investigations of effects of process parameters on melt pool size and shape with spatter analysis,
