Repository: BaratiLab/Material-Database-Agent

## Files

```
table2_meltpoolnet/
├── meltpoolnet_lib.py        # shared evaluation logic (metrics, matching, mapping parsers)
├── run_all.py                # runs all five models
├── meltpoolnet_regression.csv# ORIGINAL ground truth (Akbari et al., shared by all models)
├── gpt54/   gpt52/   claude/   glm/   qwen/
│     ├── evaluate.py                 # model-specific config + run
│     ├── extracted_data_*.csv        # RECONSTRUCTED dataset for this model
│     ├── <row_mapping>.csv           # frozen 100-pair mapping used in the paper
│     └── results_reproduced.csv      # written when you run evaluate.py
```

File: result_reproducibility/table2_meltpoolnet/gpt54/extracted_data_codex_gpt54.csv (part 2 of 9)
AlSi10Mg,Laser powder-bed fusion additive manufacturing,In-situ x-ray characterization of melt pool variation under constant IED levels,104,200,,,,,30,153,145,0.196,0.95,,,,,,,,,,,,,,,,,,,,,,,,,,,,,,,,,,,,,,,,,,,,,,,,,,,,,,,,,520,,,,,,4.84,,,,,,,,,,,,,,,,,,,,,,,,,,,,,,,,,,,,,,,,,,,,Supplementary Figure 2,,,,,,,,,,,,,,,,,,,,,,,approximate_from_plot,,,,,5.08,0.52,,2210,,,828.15,,,,,,,,,,,,,,,,,,,,,,In-situ characterization and quantification of melt pool variation under constant input energy density in laser powder-bed fusion additive manufacturing process,
AlSi10Mg,Laser powder-bed fusion additive manufacturing,In-situ x-ray characterization of melt pool variation under constant IED levels,104,400,,,,,,114,,,,,,,,,,,,,,,,,,,,,,,,,,,,,,,,,,,,,,,,,,,,,,,,,,,,,,,,,,,,260,,,,,,,,,,,,,,No measurable melt pool length/depth point shown at this condition.,,,,,,,,,,,,,,,,,,,,,,,,,,,,,,,,,,,,Supplementary Figure 2,,,,,,,,,,,,,,,,,,,,,,,approximate_from_plot,,,,,,0.26,,2210,,,828.15,,,,,,,,,,,,,,,,,,,,,,In-situ characterization and quantification of melt pool variation under constant input energy density in laser powder-bed fusion additive manufacturing process,
AlSi10Mg,Laser powder-bed fusion additive manufacturing,In-situ x-ray characterization of melt pool variation under constant IED levels,208,200,,,,,77,272,340,0.283,1.25,,,,,,,,,,,,,,,,,,,,,,,,,,,,,,,,,,,,,,,,,,,,,,,,,,,,,,,,,1040,,,,,,4.45,,,,,,,,,,,,,,,,,,,,,,,,,,,,,,,,,,,,,,,,,,,,Supplementary Figure 3,,,,,,,,,,,,,,,,,,,,,,,approximate_from_plot,,,,,3.55,1.04,,2210,,,828.15,,,,,,,,,,,,,,,,,,,,,,In-situ characterization and quantification of melt pool variation under constant input energy density in laser powder-bed fusion additive manufacturing process,
AlSi10Mg,Laser powder-bed fusion additive manufacturing,In-situ x-ray characterization of melt pool variation under constant IED levels,208,400,,,,,60,196,320,0.306,1.62,,,,,,,,,,,,,,,,,,,,,,,,,,,,,,,,,,,,,,,,,,,,,,,,,,,,,,,,,520,,,,,,5.29,,,,,,,,,,,,,,,,,,,,,,,,,,,,,,,,,,,,,,,,,,,,Supplementary Figure 3,,,,,,,,,,,,,,,,,,,,,,,approximate_from_plot,,,,,3.25,0.52,,2210,,,828.15,,,,,,,,,,,,,,,,,,,,,,In-situ characterization and quantification of melt pool variation under constant input energy density in laser powder-bed fusion additive manufacturing process,
AlSi10Mg,Laser powder-bed fusion additive manufacturing,In-situ x-ray characterization of melt pool variation under constant IED levels,208,800,,,,,21,178,145,0.118,0.81,,,,,,,,,,,,,,,,,,,,,,,,,,,,,,,,,,,,,,,,,,,,,,,,,,,,,,,,,260,,,,,,6.9,,,,,,,,,,,,,,,,,,,,,,,,,,,,,,,,,,,,,,,,,,,,Supplementary Figure 3,,,,,,,,,,,,,,,,,,,,,,,approximate_from_plot,,,,,8.5,0.26,,2210,,,828.15,,,,,,,,,,,,,,,,,,,,,,In-situ characterization and quantification of melt pool variation under constant input energy density in laser powder-bed fusion additive manufacturing process,
AlSi10Mg,Laser powder-bed fusion additive manufacturing,In-situ x-ray characterization of melt pool variation under constant IED levels,312,300,,,,,375,412,2230,0.91,5.45,,,,,,,,,,,,,,,,,,,,,,,,,,,,,,,,,,,,,,,,,,,,,,,,,,,,,,,,,1040,,,,,,5.95,,,,,,,,,,,,,,,,,,,,,,,,,,,,,,,,,,,,,,,,,,,,Supplementary Figure 4,,,,,,,,,,,,,,,,,,,,,,,approximate_from_plot,,,,,1.1,1.04,,2210,,,828.15,,,,,,,,,,,,,,,,,,,,,,In-situ characterization and quantification of melt pool variation under constant input energy density in laser powder-bed fusion additive manufacturing process,
AlSi10Mg,Laser powder-bed fusion additive manufacturing,In-situ x-ray characterization of melt pool variation under constant IED levels,312,600,,,,,132,365,1000,0.362,2.75,,,,,,,,,,,,,,,,,,,,,,,,,,,,,,,,,,,,,,,,,,,,,,,,,,,,,,,,,520,,,,,,7.5,,,,,,,,,,,,,,,,,,,,,,,,,,,,,,,,,,,,,,,,,,,,Supplementary Figure 4,,,,,,,,,,,,,,,,,,,,,,,approximate_from_plot,,,,,2.75,0.52,,2210,,,828.15,,,,,,,,,,,,,,,,,,,,,,In-situ characterization and quantification of melt pool variation under constant input energy density in laser powder-bed fusion additive manufacturing process,
AlSi10Mg,Laser powder-bed fusion additive manufacturing,In-situ x-ray characterization of melt pool variation under constant IED levels,312,1200,,,,,30,208,270,0.144,1.3,,,,,,,,,,,,,,,,,,,,,,,,,,,,,,,,,,,,,,,,,,,,,,,,,,,,,,,,,260,,,,,,8.8,,,,,,,,,,,,,,,,,,,,,,,,,,,,,,,,,,,,,,,,,,,,Supplementary Figure 4,,,,,,,,,,,,,,,,,,,,,,,approximate_from_plot,,,,,6.7,0.26,,2210,,,828.15,,,,,,,,,,,,,,,,,,,,,,In-situ characterization and quantification of melt pool variation under constant input energy density in laser powder-bed fusion additive manufacturing process,
AlSi10Mg,Laser powder-bed fusion additive manufacturing,In-situ x-ray characterization of melt pool variation under constant IED levels,416,400,,,,,435,515,2300,0.845,4.48,,,,,,,,,,,,,,,,,,,,,,,,,,,,,,,,,,,,,,,,,,,,,,,,,,,,,,,,,1040,,,,,,5.3,,,,,,,,,,,,,,,,,,,,,,,,,,,,,,,,,,,,,,,,,,,,Supplementary Figure 5,,,,,,,,,,,,,,,,,,,,,,,approximate_from_plot,,,,,1.18,1.04,,2210,,,828.15,,,,,,,,,,,,,,,,,,,,,,In-situ characterization and quantification of melt pool variation under constant input energy density in laser powder-bed fusion additive manufacturing process,
AlSi10Mg,Laser powder-bed fusion additive manufacturing,In-situ x-ray characterization of melt pool variation under constant IED levels,416,800,,,,,145,410,1400,0.354,3.42,,,,,,,,,,,,,,,,,,,,,,,,,,,,,,,,,,,,,,,,,,,,,,,,,,,,,,,,,520,,,,,,9.8,,,,,,,,,,,,,,,,,,,,,,,,,,,,,,,,,,,,,,,,,,,,Supplementary Figure 5,,,,,,,,,,,,,,,,,,,,,,,approximate_from_plot,,,,,2.85,0.52,,2210,,,828.15,,,,,,,,,,,,,,,,,,,,,,In-situ characterization and quantification of melt pool variation under constant input energy density in laser powder-bed fusion additive manufacturing process,
AlSi10Mg,Laser powder-bed fusion additive manufacturing,In-situ x-ray characterization of melt pool variation under constant IED levels,416,1600,,,,,55,190,610,0.289,3.21,,,,,,,,,,,,,,,,,,,,,,,,,,,,,,,,,,,,,,,,,,,,,,,,,,,,,,,,,260,,,,,,10.8,,,,,,,,,,,,,,,,,,,,,,,,,,,,,,,,,,,,,,,,,,,,Supplementary Figure 5,,,,,,,,,,,,,,,,,,,,,,,approximate_from_plot,,,,,3.33,0.26,,2210,,,828.15,,,,,,,,,,,,,,,,,,,,,,In-situ characterization and quantification of melt pool variation under constant input energy density in laser powder-bed fusion additive manufacturing process,
AlSi10Mg,Laser powder-bed fusion additive manufacturing,In-situ x-ray characterization of melt pool variation under constant IED levels,520,500,,,,,520,530,3030,0.981,5.75,,,,,,,,,,,,,,,,,,,,,,,,,,,,,,,,,,,,,,,,,,,,,,,,,,,,,,,,,1040,,,,,,5.8,,,,,,,,,,,,,,,,,,,,,,,,,,,,,,,,,,,,,,,,,,,,Supplementary Figure 6,,,,,,,,,,,,,,,,,,,,,,,approximate_from_plot,,,,,1.0,1.04,,2210,,,828.15,,,,,,,,,,,,,,,,,,,,,,In-situ characterization and quantification of melt pool variation under constant input energy density in laser powder-bed fusion additive manufacturing process,
AlSi10Mg,Laser powder-bed fusion additive manufacturing,In-situ x-ray characterization of melt pool variation under constant IED levels,520,1000,,,,,175,408,,0.429,,,,,,,,,,,,,,,,,,,,,,,,,,,,,,,,,,,,,,,,,,,,,,,,,,,,,,,,,,520,,,,,,,,,,,,,,Length point is not shown at this condition.,,,,,,,,,,,,,,,,,,,,,,,,,,,,,,,,,,,,Supplementary Figure 6,,,,,,,,,,,,,,,,,,,,,,,approximate_from_plot,,,,,2.35,0.52,,2210,,,828.15,,,,,,,,,,,,,,,,,,,,,,In-situ characterization and quantification of melt pool variation under constant input energy density in laser powder-bed fusion additive manufacturing process,
AlSi10Mg,Laser powder-bed fusion additive manufacturing,In-situ x-ray characterization of melt pool variation under constant IED levels,520,2000,,,,,60,202,890,0.297,4.43,,,,,,,,,,,,,,,,,,,,,,,,,,,,,,,,,,,,,,,,,,,,,,,,,,,,,,,,,260,,,,,,15.3,,,,,,,,,,,,,,,,,,,,,,,,,,,,,,,,,,,,,,,,,,,,Supplementary Figure 6,,,,,,,,,,,,,,,,,,,,,,,approximate_from_plot,,,,,3.5,0.26,,2210,,,828.15,,,,,,,,,,,,,,,,,,,,,,In-situ characterization and quantification of melt pool variation under constant input energy density in laser powder-bed fusion additive manufacturing process,
Ti-6Al-4V,Electron beam additive manufacturing,Powder-based EBAM thermal FE simulation,,,,100,,,,,,,,,,,,,,,,,,,,,,,,,,,,,,,,,,,,,,,,,,,,,,,,,,,,,,,3 factors x 4 levels full factorial (64 simulations),,,,"{""velocity_mm_per_s"":[100,400,700,1000],""power_W"":[120,240,300,360],""beam_diameter_um"":[400,600,800,1000]}","{""absorption_efficiency"":0.9,""powder_porosity"":0.45,""beam_penetration_depth_um"":100,""preheat_temperature_C"":730}",,,,,,,,,,,,,,,,,,,,,,,,,,,,,,,,,,,,,,,,"{""length"":[40,1750],""width"":[26,870],""depth"":[2.5,326]}",,,,,,,,,,,,,,,,,,,,,,,,,,,,,,,,,,,,,,,,,,,,,,,,,0.9,,,,,,,,,,,,,,,,,,,,file13,MELT POOL GEOMETRY SIMULATIONS FOR POWDER-BASED ELECTRON BEAM ADDITIVE MANUFACTURING,
Ti-6Al-4V,Electron beam additive manufacturing,Powder-based EBAM thermal FE simulation,300,700,,100,600,,,,,,,,,,,,,,,,,,,,,,,,,,,,,,,,,,,,,,,,,,,,,,,,,,,,,,,,,,,,,,,,,,,,,,,,,,,,,,,,,,,,,,,,,,,,,,,,,,,,,,,,,,,,,,,,Figure 1(a) typical simulated melt pool geometry,,,,,,,,,,,,,,,,,,,,,,,,,,,,,,,,,,,,0.9,,,,,,,,,,,,,,,,,,,,file13,MELT POOL GEOMETRY SIMULATIONS FOR POWDER-BASED ELECTRON BEAM ADDITIVE MANUFACTURING,
Ti-6Al-4V,Electron beam additive manufacturing,Powder-based EBAM thermal FE simulation,240,400,,100,800,,,,,,,,,,,,,,,,,,,,,,,,,,,,,,,,,,,,,,,,,,,,,,,,,,,,,,,,,,,,,,,,,,,,,,,,,,,,,,,,,,,,,,,,,,,,,,,,,,,,,,,,,,,,,,,,Figure 1(b) typical simulated melt pool geometry,,,,,,,,,,,,,,,,,,,,,,,,,,,,,,,,,,,,0.9,,,,,,,,,,,,,,,,,,,,file13,MELT POOL GEOMETRY SIMULATIONS FOR POWDER-BASED ELECTRON BEAM ADDITIVE MANUFACTURING,
Ti-6Al-4V,Electron beam additive manufacturing,Powder-based EBAM thermal FE simulation,360,1000,,100,1000,,,,,,,,,,,,,,,,,,,,,,,,,,,,,,,,,,,,,,,,,,,,,,,,,,,,,,,,,,,,,,,,,,,,,,,,,,,,,,,,,,,,,,,,,,,,,,,,,,,,,,,,,,,,,,,,Figure 1(c) typical simulated melt pool geometry,,,,,,,,,,,,,,,,,,,,,,,,,,,,,,,,,,,,0.9,,,,,,,,,,,,,,,,,,,,file13,MELT POOL GEOMETRY SIMULATIONS FOR POWDER-BASED ELECTRON BEAM ADDITIVE MANUFACTURING,
Ti-6Al-4V,Electron beam additive manufacturing,Powder-based EBAM thermal FE simulation,,,,100,400,,,,,,,,,,,,,,,,,,,,,,,,,,,,,,,,,,,,,,"[40000,60000,80000]",,"[6,7,8]",,,,,,,,,,,,,,,,,,,,,,,,,,,,,,,,,,,,,,,,,,,,,,,,,,,,,,,,,,,,,,,,,,,,,,,,,,,,,,,,,,,,,,,,,,,,,,,,,,,,,,,,,,,,0.9,,,,,,,,,,,,,,,,,,,,file13,MELT POOL GEOMETRY SIMULATIONS FOR POWDER-BASED ELECTRON BEAM ADDITIVE MANUFACTURING,
Ti-6Al-4V,Electron beam additive manufacturing,Powder-based EBAM thermal FE simulation,,,,100,,,,,,,,,,,,,,,,,,,,,,,,,,,,,,,,,,,,,,50000,,7,,,,,,,,,,,,,,,,"[400,600,800,1000]",,,,,,,,,,,,,,,,,,,,,,,,,,,,,,,,,,,,,,,,,,,,,,,,,,,,,,,,,,,,,,,,,,,,,,,,,,,,,,,,,,,,,,,,,,,,,0.9,,,,,,,,,,,,,,,,,,,,file13,MELT POOL GEOMETRY SIMULATIONS FOR POWDER-BASED ELECTRON BEAM ADDITIVE MANUFACTURING,
SS316L and IN738LC,Laser Powder Bed Fusion,Selective Laser Melting (SLM),200,850,,30,90,90,,,,,,,,,,,,,,,,,,,,,,,,,,SS316L,,Gaussian,,,,,,,,,,,,,,,,,,,,,,,,,,,,,,,,,,,,,continuous_wave,1070,,,ConceptLaser M2,,,,,,,,,,,,,,,,,,,,,,,,,,,,,,,,,,layer-wise alternating; hatch rotated by 90 deg after each layer,,,,,,,,,,,,,,,,,,,,,,,,,,,,,,,,,,,,,,0.23529411764705882,87.14596949891067,,,,,,,,,,,,,,,,,,,,,,,,,,Melt pool simulation for the evaluation of process parameters in selective laser melting,
SS316L and IN738LC,Laser Powder Bed Fusion,Selective Laser Melting (SLM),200,1000,,30,90,90,,,,,,,,,,,,,,,,,,,,,,,,,,SS316L,,Gaussian,,,,,,,,,,,,,,,,,,,,,,,,,,,,,,,,,,,,,continuous_wave,1070,,,ConceptLaser M2,,,,,,,,,,,,,,,,,,,,,,,,,,,,,,,,,,layer-wise alternating; hatch rotated by 90 deg after each layer,,,,,,,,,,,,,,,,,,,,,,,,,,,,,,,,,,,,,,0.2,74.07407407407408,,,,,,,,,,,,,,,,,,,,,,,,,,Melt pool simulation for the evaluation of process parameters in selective laser melting,
SS316L and IN738LC,Laser Powder Bed Fusion,Selective Laser Melting (SLM),200,1150,,30,90,90,,,,,,,,,,,,,,,,,,,,,,,,,,SS316L,,Gaussian,,,,,,,,,,,,,,,,,,,,,,,,,,,,,,,,,,,,,continuous_wave,1070,,,ConceptLaser M2,,,,,,,,,,,,,,,,,,,,,,,,,,,,,,,,,,layer-wise alternating; hatch rotated by 90 deg after each layer,,,,,,,,,,,,,,,,,,,,,,,,,,,,,,,,,,,,,,0.17391304347826086,64.4122383252818,,,,,,,,,,,,,,,,,,,,,,,,,,Melt pool simulation for the evaluation of process parameters in selective laser melting,
SS316L and IN738LC,Laser Powder Bed Fusion,Selective Laser Melting (SLM),200,1300,,30,90,90,,,,,,,,,,,,,,,,,,,,,,,,,,SS316L,,Gaussian,,,,,,,,,,,,,,,,,,,,,,,,,,,,,,,,,,,,,continuous_wave,1070,,,ConceptLaser M2,,,,,,,,,,,,,,,,,,,,,,,,,,,,,,,,,,layer-wise alternating; hatch rotated by 90 deg after each layer,,,,,,,,,,,,,,,,,,,,,,,,,,,,,,,,,,,,,,0.15384615384615385,56.98005698005698,,,,,,,,,,,,,,,,,,,,,,,,,,Melt pool simulation for the evaluation of process parameters in selective laser melting,
SS316L and IN738LC,Laser Powder Bed Fusion,Selective Laser Melting (SLM),200,1450,,30,90,90,,,,,,,,,,,,,,,,,,,,,,,,,,SS316L,,Gaussian,,,,,,,,,,,,,,,,,,,,,,,,,,,,,,,,,,,,,continuous_wave,1070,,,ConceptLaser M2,,,,,,,,,,,,,,,,,,,,,,,,,,,,,,,,,,layer-wise alternating; hatch rotated by 90 deg after each layer,,,,,,,,,,,,,,,,,,,,,,,,,,,,,,,,,,,,,,0.13793103448275862,51.08556832694764,,,,,,,,,,,,,,,,,,,,,,,,,,Melt pool simulation for the evaluation of process parameters in selective laser melting,
SS316L and IN738LC,Laser Powder Bed Fusion,Selective Laser Melting (SLM),200,1600,,30,90,90,,,,,,,,,,,,,,,,,,,,,,,,,,SS316L,,Gaussian,,,,,,,,,,,,,,,,,,,,,,,,,,,,,,,,,,,,,continuous_wave,1070,,,ConceptLaser M2,,,,,,,,,,,,,,,,,,,,,,,,,,,,,,,,,,layer-wise alternating; hatch rotated by 90 deg after each layer,,,,,,,,,,,,,,,,,,,,,,,,,,,,,,,,,,,,,,0.125,46.2962962962963,,,,,,,,,,,,,,,,,,,,,,,,,,Melt pool simulation for the evaluation of process parameters in selective laser melting,
SS316L and IN738LC,Laser Powder Bed Fusion,Selective Laser Melting (SLM),200,600,,30,90,90,,,,,,,,,,,,,,,,,,,,,,,,,,IN738LC,,Gaussian,,,,,,,,,,,,,,,,,,,,,,,,,,,,,,,,,,,,,continuous_wave,1070,,,ConceptLaser M2,,,,,,,,,,,,,,,,,,,,,,,,,,,,,,,,,,layer-wise alternating; hatch rotated by 90 deg after each layer,,,,,,,,,,,,,,,,,,,,,,,,,,,,,,,,,,,,,,0.3333333333333333,123.45679012345678,,,,,,,,,,,,,,,,,,,,,,,,,,Melt pool simulation for the evaluation of process parameters in selective laser melting,
SS316L and IN738LC,Laser Powder Bed Fusion,Selective Laser Melting (SLM),200,750,,30,90,90,,,,,,,,,,,,,,,,,,,,,,,,,,IN738LC,,Gaussian,,,,,,,,,,,,,,,,,,,,,,,,,,,,,,,,,,,,,continuous_wave,1070,,,ConceptLaser M2,,,,,,,,,,,,,,,,,,,,,,,,,,,,,,,,,,layer-wise alternating; hatch rotated by 90 deg after each layer,,,,,,,,,,,,,,,,,,,,,,,,,,,,,,,,,,,,,,0.26666666666666666,98.76543209876543,,,,,,,,,,,,,,,,,,,,,,,,,,Melt pool simulation for the evaluation of process parameters in selective laser melting,
SS316L and IN738LC,Laser Powder Bed Fusion,Selective Laser Melting (SLM),200,900,,30,90,90,,,,,,,,,,,,,,,,,,,,,,,,,,IN738LC,,Gaussian,,,,,,,,,,,,,,,,,,,,,,,,,,,,,,,,,,,,,continuous_wave,1070,,,ConceptLaser M2,,,,,,,,,,,,,,,,,,,,,,,,,,,,,,,,,,layer-wise alternating; hatch rotated by 90 deg after each layer,,,,,,,,,,,,,,,,,,,,,,,,,,,,,,,,,,,,,,0.2222222222222222,82.3045267489712,,,,,,,,,,,,,,,,,,,,,,,,,,Melt pool simulation for the evaluation of process parameters in selective laser melting,
SS316L and IN738LC,Laser Powder Bed Fusion,Selective Laser Melting (SLM),200,1050,,30,90,90,,,,,,,,,,,,,,,,,,,,,,,,,,IN738LC,,Gaussian,,,,,,,,,,,,,,,,,,,,,,,,,,,,,,,,,,,,,continuous_wave,1070,,,ConceptLaser M2,,,,,,,,,,,,,,,,,,,,,,,,,,,,,,,,,,layer-wise alternating; hatch rotated by 90 deg after each layer,,,,,,,,,,,,,,,,,,,,,,,,,,,,,,,,,,,,,,0.19047619047619047,70.54673721340389,,,,,,,,,,,,,,,,,,,,,,,,,,Melt pool simulation for the evaluation of process parameters in selective laser melting,
SS316L and IN738LC,Laser Powder Bed Fusion,Selective Laser Melting (SLM),200,1200,,30,90,90,,,,,,,,,,,,,,,,,,,,,,,,,,IN738LC,,Gaussian,,,,,,,,,,,,,,,,,,,,,,,,,,,,,,,,,,,,,continuous_wave,1070,,,ConceptLaser M2,,,,,,,,,,,,,,,,,,,,,,,,,,,,,,,,,,layer-wise alternating; hatch rotated by 90 deg after each layer,,,,,,,,,,,,,,,,,,,,,,,,,,,,,,,,,,,,,,0.16666666666666666,61.72839506172839,,,,,,,,,,,,,,,,,,,,,,,,,,Melt pool simulation for the evaluation of process parameters in selective laser melting,
Ti6Al4V powder,Selective Laser Melting (SLM),DOE-FEM simulation with RSM and process-window screening,120,220,,30,100,50,13.13,105.15,109.85,0.1249,1.0447,,,,,,,,,,,,,,,,,,,,,,,,,,,,,,,,,,,,,,,,,,,,,,,,,,,,,,,,,,,,,,,,,,,,,,,,,,,,,,,,,,,,,,,,,,,,,,,,,,,,,,,,,,Fig. 7,,,,,,,,,,,start of first track,,,,,,,,,,,,,,,,,,,0.5455,363.6364,4420,546,7,1933,0.3,,,,,6,,,,,4,,,,,,,,,,file15,Determination of melt pool dimensions using DOE-FEM and RSM with process window during SLM of Ti6Al4V powder,
Ti6Al4V powder,Selective Laser Melting (SLM),DOE-FEM simulation with RSM and process-window screening,120,220,,30,100,50,61.9,156.48,196.4,0.3956,1.255,,,,,,,,,,,,,,,,,,,,,,,,,,,,,,,,,,,,,,,,,,,,,,,,,,,,,,,,,,,,,,,,,,,,,,,,,,,,,,,,,,,,,,,,,,,,,,,,,,,,,,,,,,Fig. 7,,,,,,,,,,,center of third track,,,,,,,,,,,,,,,,,,,0.5455,363.6364,4420,546,7,1933,0.3,,,,,6,,,,,4,,,,,,,,,,file15,Determination of melt pool dimensions using DOE-FEM and RSM with process window during SLM of Ti6Al4V powder,
Ti6Al4V powder,Selective Laser Melting (SLM),DOE-FEM simulation with RSM and process-window screening,120,220,,30,100,50,63.6,156.67,209.68,0.4059,1.3384,,,,,,,,,,,,,,,,,,,,,,,,,,,,,,,,,,,,,,,,,,,,,,,,,,,,,,,,,,,,,,,,,,,,,,,,,,,,,,,,,,,,,,,,,,,,,,,,,,,,,,,,,,Fig. 7,,,,,,,,,,,end of fifth track,,,,,,,,,,,,,,,,,,,0.5455,363.6364,4420,546,7,1933,0.3,,,,,6,,,,,4,,,,,,,,,,file15,Determination of melt pool dimensions using DOE-FEM and RSM with process window during SLM of Ti6Al4V powder,
Ti6Al4V powder,Selective Laser Melting (SLM),DOE-FEM simulation with RSM and process-window screening,70,270,,30,100,75,32.38,100.12,128.57,0.3234,1.2842,,,,,,,,,,,,,,,,,,,,,,,,,,,,,,,,,,,,,,,,,,,,,,,,,,,,,,,,,,,,,,,,,,,,,,,,,,,,,,,,,,110,,,,,,,,,,,,,,,,,,,,,,,,Table 11 simulated results,,,,,,,mm,,,,,,,,,,,,,,,,,,,,,,,0.2593,115.2263,4420,546,7,1933,0.3,,,,,6,,,,,4,,,,,,,,,,file15,Determination of melt pool dimensions using DOE-FEM and RSM with process window during SLM of Ti6Al4V powder,
Ti6Al4V powder,Selective Laser Melting (SLM),DOE-FEM simulation with RSM and process-window screening,80,200,,30,100,75,39.6,121.02,155.26,0.3272,1.2829,,,,,,,,,,,,,,,,,,,,,,,,,,,,,,,,,,,,,,,,,,,,,,,,,,,,,,,,,,,,,,,,,,,,,,,,,,,,,,,,,,110,,,,,,,,,,,,,,,,,,,,,,,,Table 11 simulated results,,,,,,,mm,,,,,,,,,,,,,,,,,,,,,,,0.4,177.7778,4420,546,7,1933,0.3,,,,,6,,,,,4,,,,,,,,,,file15,Determination of melt pool dimensions using DOE-FEM and RSM with process window during SLM of Ti6Al4V powder,
Ti6Al4V powder,Selective Laser Melting (SLM),DOE-FEM simulation with RSM and process-window screening,90,350,,30,100,75,37.26,115.36,156.25,0.323,1.3548,,,,,,,,,,,,,,,,,,,,,,,,,,,,,,,,,,,,,,,,,,,,,,,,,,,,,,,,,,,,,,,,,,,,,,,,,,,,,,,,,,110,,,,,,,,,,,,,,,,,,,,,,,,Table 11 simulated results,,,,,,,mm,,,,,,,,,,,,,,,,,,,,,,,0.2571,114.2857,4420,546,7,1933,0.3,,,,,6,,,,,4,,,,,,,,,,file15,Determination of melt pool dimensions using DOE-FEM and RSM with process window during SLM of Ti6Al4V powder,
316L stainless steel,Selective Laser Melting (SLM),Single-track laser scan (with and without powder bed),32,500,,,60,,,,,,,,,,,,,,,,,,,,,,,,,,,,,,,,,,,,,,,,,,,,,,,,,,,,,,,,,,,,,,,,,,,,,,,,,,,,,,,,,,,,,,,,,,,,,,,,,,,,,,,,,,,,,,,,,,,,,,,,,,,,,,,,,,,,,,,,,,,,,,0.064,,,,32,1700,0.3,,,,,,,,,,,,,,,,,,,,,A novel heat source model for analysis of melt Pool evolution in selective laser melting process,
316L stainless steel,Selective Laser Melting (SLM),Single-track laser scan (with and without powder bed),48,500,,,60,,,,,,,,,,,,,,,,,,,,,,,,,,,,,,,,,,,,,,,,,,,,,,,,,,,,,,,,,,,,,,,,,,,,,,,,,,,,,,,,,,,,,,,,,,,,,,,,,,,,,,,,,,,,,,,,,,,,,,,,,,,,,,,,,,,,,,,,,,,,,,0.096,,,,32,1700,0.3,,,,,,,,,,,,,,,,,,,,,A novel heat source model for analysis of melt Pool evolution in selective laser melting process,
316L stainless steel,Selective Laser Melting (SLM),Single-track laser scan (with and without powder bed),65,500,,,60,,,,,,,,,,,,,,,,,,,,,,,,,,,,,,,,,,,,,,,,,,,,,,,,,,,,,,,,,,,,,,,,,,,,,,,,,,,,,,,,,,,,,,,,,,,,,,,,,,,,,,,,,,,,,,,,,,,,,,,,,,,,,,,,,,,,,,,,,,,,,,0.13,,,,32,1700,0.3,,,,,,,,,,,,,,,,,,,,,A novel heat source model for analysis of melt Pool evolution in selective laser melting process,
316L stainless steel,Selective Laser Melting (SLM),Single-track laser scan (with and without powder bed),83,500,,,60,,,,,,,,,,,,,,,,,,,,,,,,,,,,,,,,,,,,,,,,,,,,,,,,,,,,,,,,,,,,,,,,,,,,,,,,,,,,,,,,,,,,,,,,,,,,,,,,,,,,,,,,,,,,,,,,,,,,,,,,,,,,,,,,,,,,,,,,,,,,,,0.166,,,,32,1700,0.3,,,,,,,,,,,,,,,,,,,,,A novel heat source model for analysis of melt Pool evolution in selective laser melting process,
316L stainless steel,Selective Laser Melting (SLM),Single-track laser scan (with and without powder bed),99,500,,,60,,,,,,,,,,,,,,,,,,,,,,,,,,,,,,,,,,,,,,,,,,,,,,,,,,,,,,,,,,,,,,,,,,,,,,,,,,,,,,,,,,,,,,,,,,,,,,,,,,,,,,,,,,,,,,,,,,,,,,,,,,,,,,,,,,,,,,,,,,,,,,0.198,,,,32,1700,0.3,,,,,,,,,,,,,,,,,,,,,A novel heat source model for analysis of melt Pool evolution in selective laser melting process,
316L stainless steel,Selective Laser Melting (SLM),Single-track laser scan (with and without powder bed),117,500,,,60,,,,,,,,,,,,,,,,,,,,,,,,,,,,,,,,,,,,,,,,,,,,,,,,,,,,,,,,,,,,,,,,,,,,,,,,,,,,,,,,,,,,,,,,,,,,,,,,,,,,,,,,,,,,,,,,,,,,,,,,,,,,,,,,,,,,,,,,,,,,,,0.234,,,,32,1700,0.3,,,,,,,,,,,,,,,,,,,,,A novel heat source model for analysis of melt Pool evolution in selective laser melting process,
316L stainless steel,Selective Laser Melting (SLM),Single-track laser scan (with and without powder bed),134,500,,,60,,,,,,,,,,,,,,,,,,,,,,,,,,,,,,,,,,,,,,,,,,,,,,,,,,,,,,,,,,,,,,,,,,,,,,,,,,,,,,,,,,,,,,,,,,,,,,,,,,,,,,,,,,,,,,,,,,,,,,,,,,,,,,,,,,,,,,,,,,,,,,0.268,,,,32,1700,0.3,,,,,,,,,,,,,,,,,,,,,A novel heat source model for analysis of melt Pool evolution in selective laser melting process,
316L stainless steel,Selective Laser Melting (SLM),Single-track laser scan (with and without powder bed),178,500,,,60,,,,,,,,,,,,,,,,,,,,,,,,,,,,,,,,,,,,,,,,,,,,,,,,,,,,,,,,,,,,,,,,,,,,,,,,,,,,,,,,,,,,,,,,,,,,,,,,,,,,,,,,,,,,,,,,,,,,,,,,,,,,,,,,,,,,,,,,,,,,,,0.356,,,,32,1700,0.3,,,,,,,,,,,,,,,,,,,,,A novel heat source model for analysis of melt Pool evolution in selective laser melting process,
316L stainless steel,Selective Laser Melting (SLM),Single-track laser scan (with and without powder bed),223,500,,,60,,,,,,,,,,,,,,,,,,,,,,,,,,,,,,,,,,,,,,,,,,,,,,,,,,,,,,,,,,,,,,,,,,,,,,,,,,,,,,,,,,,,,,,,,,,,,,,,,,,,,,,,,,,,,,,,,,,,,,,,,,,,,,,,,,,,,,,,,,,,,,0.446,,,,32,1700,0.3,,,,,,,,,,,,,,,,,,,,,A novel heat source model for analysis of melt Pool evolution in selective laser melting process,
316L stainless steel,Selective Laser Melting (SLM),Single-track laser scan (with and without powder bed),100,150,,75,55,,155.2,132.1,,1.175,,,,,,,,,,,,,,,,,,,,,,,,,,,,,,,,,,,,,,,,,,,,,,,,,,,,,,,,,,,,,,,,,,,keyhole,,,,,,,,,,,,,,,,,,,,,,,,,,,,,,,,,,,,,,,,,,,,,,,,,,,,,,,,,,,,,,,,,,0.077,,,,0.666667,,,,32,1700,0.3,,,,,,,,,,,,,,,,,,,,,A novel heat source model for analysis of melt Pool evolution in selective laser melting process,
316L stainless steel,Selective Laser Melting (SLM),Single-track laser scan (with and without powder bed),100,200,,75,55,,121.9,117.6,,1.037,,,,,,,,,,,,,,,,,,,,,,,,,,,,,,,,,,,,,,,,,,,,,,,,,,,,,,,,,,,,,,,,,,,keyhole,,,,,,,,,,,,,,,,,,,,,,,,,,,,,,,,,,,,,,,,,,,,,,,,,,,,,,,,,,,,,,,,,,0.037,,,,0.5,,,,32,1700,0.3,,,,,,,,,,,,,,,,,,,,,A novel heat source model for analysis of melt Pool evolution in selective laser melting process,
316L stainless steel,Selective Laser Melting (SLM),Single-track laser scan (with and without powder bed),100,300,,75,55,,51.3,101.1,,0.507,,,,,,,,,,,,,,,,,,,,,,,,,,,,,,,,,,,,,,,,,,,,,,,,,,,,,,,,,,,,,,,,,,,conduction,,,,,,,,,,,,,,,,,,,,,,,,,,,,,,,,,,,,,,,,,,,,,,,,,,,,,,,,,,,,,,,,,,0.0,,,,0.333333,,,,32,1700,0.3,,,,,,,,,,,,,,,,,,,,,A novel heat source model for analysis of melt Pool evolution in selective laser melting process,
316L stainless steel,Selective Laser Melting (SLM),Single-track laser scan (with and without powder bed),200,300,,75,55,,263.9,135.1,,1.954,,,,,,,,,,,,,,,,,,,,,,,,,,,,,,,,,,,,,,,,,,,,,,,,,,,,,,,,,,,,,,,,,,,keyhole,,,,,,,,,,,,,,,,,,,,,,,,,,,,,,,,,,,,,,,,,,,,,,,,,,,,,,,,,,,,,,,,,,0.122,,,,0.666667,,,,32,1700,0.3,,,,,,,,,,,,,,,,,,,,,A novel heat source model for analysis of melt Pool evolution in selective laser melting process,
316L stainless steel,Selective Laser Melting (SLM),Single-track laser scan (with and without powder bed),200,400,,75,55,,162.8,132.3,,1.23,,,,,,,,,,,,,,,,,,,,,,,,,,,,,,,,,,,,,,,,,,,,,,,,,,,,,,,,,,,,,,,,,,,keyhole,,,,,,,,,,,,,,,,,,,,,,,,,,,,,,,,,,,,,,,,,,,,,,,,,,,,,,,,,,,,,,,,,,0.091,,,,0.5,,,,32,1700,0.3,,,,,,,,,,,,,,,,,,,,,A novel heat source model for analysis of melt Pool evolution in selective laser melting process,
316L stainless steel,Selective Laser Melting (SLM),Single-track laser scan (with and without powder bed),200,600,,75,55,,69.8,120.0,,0.582,,,,,,,,,,,,,,,,,,,,,,,,,,,,,,,,,,,,,,,,,,,,,,,,,,,,,,,,,,,,,,,,,,,conduction,,,,,,,,,,,,,,,,,,,,,,,,,,,,,,,,,,,,,,,,,,,,,,,,,,,,,,,,,,,,,,,,,,0.0,,,,0.333333,,,,32,1700,0.3,,,,,,,,,,,,,,,,,,,,,A novel heat source model for analysis of melt Pool evolution in selective laser melting process,
Ti-6Al-4V (Ti64) powder on Ti64 substrate,Laser Powder Bed Fusion (LPBF),Single-layer single-track keyhole-mode scanning with in situ high-speed synchrotron X-ray imaging,75,146,,,50,,,,,,,,,,,,,,,,,,,,,,,,,,,,,,,,,,,,,,,,,,,,,,,,,,,,,,,,,,,,,,,,,,,,,,,,,,,,,,,,,,,,,,,,,,,,,,,,,,,,,,,,,,,,,,,,,,,,,,,,,,,,,,,,,,,,,,,,,,,,,,0.5136986301369864,,4430,830,31.62094,1923,0.6,,,,,6,,,,90,4,,,,,,,,,,,Laser-Induced Keyhole Defect Dynamics during Metal Additive Manufacturing,10.1002/adem.201900455
Ti-6Al-4V (Ti64) powder on Ti64 substrate,Laser Powder Bed Fusion (LPBF),Single-layer single-track keyhole-mode scanning with in situ high-speed synchrotron X-ray imaging,75,455,,,50,,,,,,,,,,,,,,,,,,,,,,,,,,,,,,,,,,,,,,,,,,,,,,,,,,,,,,,,,,,,,,,,,,,,,,,,,,,,,,,,,,,,,,,,,,,,,,,,,,,,,,,,,,,,,,,,,,,,,,,,,,,,,,,,,,,,,,,,,,,,,,0.16483516483516483,,4430,830,31.62094,1923,0.6,,,,,6,,,,90,4,,,,,,,,,,,Laser-Induced Keyhole Defect Dynamics during Metal Additive Manufacturing,10.1002/adem.201900455
Ti-6Al-4V (Ti64) powder on Ti64 substrate,Laser Powder Bed Fusion (LPBF),Single-layer single-track keyhole-mode scanning with in situ high-speed synchrotron X-ray imaging,100,146,,,50,,262,,,,,,,,,,,,,,,,,,,,,,,,,,,,,,,,,,,,,,,,,,,,,,,,,,,,,,,,,,,,,,,,,,,,,,,,,,,,,,,,,,,,,,,,,,,,,,,,,,,,,,,,,,,,,,,,,,,,,,,,,,,,,,,,,,,,,,,,,,,,0.684931506849315,,4430,830,31.62094,1923,0.6,,,,,6,,,,90,4,,,,,,,,,,,Laser-Induced Keyhole Defect Dynamics during Metal Additive Manufacturing,10.1002/adem.201900455
Ti-6Al-4V (Ti64) powder on Ti64 substrate,Laser Powder Bed Fusion (LPBF),Single-layer single-track keyhole-mode scanning with in situ high-speed synchrotron X-ray imaging,100,144,,,50,,,,,,,,,,,,,,,,,,,,,,,,,,,,,,,,,,,,,,,,,,,,,,,,,,,,,,,,,,,,,,,,,,,,,,,,,,,,,,,,,,,,,,,,,,,,,,,,,,,,,,,,,,,,,,,,,,,,,,,,,,,,,,,,,,,,,,,,,,,,,,0.6944444444444444,,4430,830,31.62094,1923,0.6,,,,,6,,,,90,4,,,,,,,,,,,Laser-Induced Keyhole Defect Dynamics during Metal Additive Manufacturing,10.1002/adem.201900455
Ti-6Al-4V (Ti64) powder on Ti64 substrate,Laser Powder Bed Fusion (LPBF),Single-layer single-track keyhole-mode scanning with in situ high-speed synchrotron X-ray imaging,150,144,,,50,,,,,,,,,,,,,,,,,,,,,,,,,,,,,,,,,,,,,,,,,,,,,,,,,,,,,,,,,,,,,,,,,,,,,,,,,,,,,,,,,,,,,,,,,,,,,,,,,,,,,,,,,,,,,,,,,,,,,,,,,,,,,,,,,,,,,,,,,,,,,,1.0416666666666667,,4430,830,31.62094,1923,0.6,,,,,6,,,,90,4,,,,,,,,,,,Laser-Induced Keyhole Defect Dynamics during Metal Additive Manufacturing,10.1002/adem.201900455
Ti-6Al-4V (Ti64) powder on Ti64 substrate,Laser Powder Bed Fusion (LPBF),Single-layer single-track keyhole-mode scanning with in situ high-speed synchrotron X-ray imaging,50,144,,,50,,80,,,,,,,,,,,,,,,,,,,,,,,,,,,,,,,,,,,,,,,,,,,,,,,,,,,,,,,,,,,,,,,,,,,,,,,,,,,,,,,,,,,,,,,,,,,,,,,,,,,,,,,,,,,,,,,,,,,,,,,,,,,,,,,,,,,,,,,,,,,,0.3472222222222222,,4430,830,31.62094,1923,0.6,,,,,6,,,,90,4,,,,,,,,,,,Laser-Induced Keyhole Defect Dynamics during Metal Additive Manufacturing,10.1002/adem.201900455
AISI 4140 steel,laser powder bed fusion (LPBF),Single-track continuous-wave laser scans imaged in situ with synchrotron X-ray; experiments performed with and without powder layer.,156,600,,76.1,88,,,,,,,,,,,,,,,,,,,,,,,,,,,,,,,38.3,50.3,,,,,,,,,,,,,,,,,,,,,,,,,,,,,,,,,,,,,,,,,,,,,,,,,,,,,,,,,,,,,,,,,,,,,,,,,,,,,,,,,,3.0,,,,,,,,,,,,,,,,,,,,,,,,,,,,0.26,,,,,,,,,,0.26,,,,,,,,,,,,1.1,97.092,0.86,0.19,file18,In situ synchrotron X-ray imaging of 4140 steel laser powder bed fusion,
AISI 4140 steel,laser powder bed fusion (LPBF),Single-track continuous-wave laser scans imaged in situ with synchrotron X-ray; experiments performed with and without powder layer.,250,500,,84.4,88,,62.5,,,,,,,,,,,,,,,,,,,,,,,,,,,,,45.5,53.9,20.2,,,,,,,,,,,,,,,,,,,,,,,,,,,,,,,,,,,,,,,,,,,,,,,,,,,,,,,,,,,,,,,,,,,,,,,,,,,,,,,,,5.7,,,,,,,,,,,,,,,,,,,,,,,42.3,,,,,0.5,,,,,,,,,,0.26,,,,,,,,,,,,1.1,97.092,0.86,0.19,file18,In situ synchrotron X-ray imaging of 4140 steel laser powder bed fusion,
AISI 4140 steel,laser powder bed fusion (LPBF),Single-track continuous-wave laser scans imaged in situ with synchrotron X-ray; experiments performed with and without powder layer.,364,500,,72.6,88,,134.4,,,,,,,,,,,,,,,,,,,,,,,,,,,,,40.0,55.1,24.9,,,,,,,,,,,,,,,,,,,,,,,,,,,,,,,,,,,,,,,,,,,,,,,,,,,,,,,,,,,,,,,,,,,,,,,,,,,,,,,,,8.3,,,,,,,,,,,,,,,,,,,,,,,109.5,,,,,0.728,,,,,,,,,,0.26,,,,,,,,,,,,1.1,97.092,0.86,0.19,file18,In situ synchrotron X-ray imaging of 4140 steel laser powder bed fusion,
AISI 4140 steel,laser powder bed fusion (LPBF),Single-track continuous-wave laser scans imaged in situ with synchrotron X-ray; experiments performed with and without powder layer.,208,300,,63.7,67,,213.4,,,,,,,,,,,,,,,,,,,,,,,,,,,,,31.5,49.4,16.8,,,,,,,,,,,,,,,,,,,,,,,,,,,,,,,,,,,,,,,,,,,,,,,,,,,,,,,,,,,,,,,,,,,,,,,,,,,,,,,,,10.4,,,,,,,,,,,,,,,,,,,,,,,196.5,,,,,0.6933333333,,,,,,,,,,0.26,,,,,,,,,,,,1.1,97.092,0.86,0.19,file18,In situ synchrotron X-ray imaging of 4140 steel laser powder bed fusion,
AISI 4140 steel,laser powder bed fusion (LPBF),Single-track continuous-wave laser scans imaged in situ with synchrotron X-ray; experiments performed with and without powder layer.,156,600,,,88,,,,,,,,,,,,,,,,,,,,,,,,,,,,,,,,,,,,,,,,,,,,,,,,,,,,,,,,,,,,,,,,,,,,,,,,,,,,,,,,,,,,,,,,,,,,,,,,,,,,,,,,,,,,,,,,,,3.0,,,,,,,,,,,,,,,,,,,,,,,,,,,,0.26,,,,,,,,,,0.26,,,,,,,,,,,,1.1,97.092,0.86,0.19,file18,In situ synchrotron X-ray imaging of 4140 steel laser powder bed fusion,
AISI 4140 steel,laser powder bed fusion (LPBF),Single-track continuous-wave laser scans imaged in situ with synchrotron X-ray; experiments performed with and without powder layer.,250,500,,,88,,77.5,,,,,,,,,,,,,,,,,,,,,,,,,,,,,,,24.1,,,,,,,,,,,,,,,,,,,,,,,,,,,,,,,,,,,,,,,,,,,,,,,,,,,,,,,,,,,,,,,,,,,,,,,,,,,,,,,,,5.7,,,,,,,,,,,,,,,,,,,,,,,53.4,,,,,0.5,,,,,,,,,,0.26,,,,,,,,,,,,1.1,97.092,0.86,0.19,file18,In situ synchrotron X-ray imaging of 4140 steel laser powder bed fusion,
AISI 4140 steel,laser powder bed fusion (LPBF),Single-track continuous-wave laser scans imaged in situ with synchrotron X-ray; experiments performed with and without powder layer.,364,500,,,88,,149.3,,,,,,,,,,,,,,,,,,,,,,,,,,,,,,,21.0,,,,,,,,,,,,,,,,,,,,,,,,,,,,,,,,,,,,,,,,,,,,,,,,,,,,,,,,,,,,,,,,,,,,,,,,,,,,,,,,,8.3,,,,,,,,,,,,,,,,,,,,,,,128.3,,,,,0.728,,,,,,,,,,0.26,,,,,,,,,,,,1.1,97.092,0.86,0.19,file18,In situ synchrotron X-ray imaging of 4140 steel laser powder bed fusion,
AISI 4140 steel,laser powder bed fusion (LPBF),Single-track continuous-wave laser scans imaged in situ with synchrotron X-ray; experiments performed with and without powder layer.,208,300,,,67,,272.2,,,,,,,,,,,,,,,,,,,,,,,,,,,,,,,20.5,,,,,,,,,,,,,,,,,,,,,,,,,,,,,,,,,,,,,,,,,,,,,,,,,,,,,,,,,,,,,,,,,,,,,,,,,,,,,,,,,10.4,,,,,,,,,,,,,,,,,,,,,,,251.7,,,,,0.6933333333,,,,,,,,,,0.26,,,,,,,,,,,,1.1,97.092,0.86,0.19,file18,In situ synchrotron X-ray imaging of 4140 steel laser powder bed fusion,
Stainless steel 316L (powder on SS316L substrate),Laser Powder Bed Fusion (LPBF),Single-track LPBF with in situ pyrometry and ex situ X-ray radiography,375.0,220.0,,50.0,95.0,,,,,,,,,,,,,,,,,,,,,,,,,,,,,,,,,,,,,,,,,,,,,,,,,,,,,,,,,,,,,,,,,,,,,,,,,,,,12.4,,,,,,,,,,,,,,,,,,,,,,,,,,,,,,,,,,,,,,,,,,,,,,,,,,,,,,,,,,,,,,,,,,1.7045454545,,7305.0,744.6,29.7,1673.0,0.34,,,,,,,,,,,,,,,10.4,16.5,69.5,1.27,2.02,,Detecting keyhole pore defects and monitoring process signatures during laser powder bed fusion: A correlation between in situ pyrometry and ex situ X-ray radiography,10.1016/j.addma.2020.101336
Stainless steel 316L (powder on SS316L substrate),Laser Powder Bed Fusion (LPBF),Single-track LPBF with in situ pyrometry and ex situ X-ray radiography,147.5,220.0,,50.0,95.0,,,,,,,,,,,,,,,,,,,,,,,,,,,,,,,,,,,,,,,,,,,,,,,,,,,,,,,,,,,,,,,,,,,,,,,,,,,,4.9,,,,,,,,,,,,,,,,,,,,,,,,,,,,,,,,,,,,,,,,,,,,,,,,,,,,,,,,,,,,,,,,,,0.6704545455,,7305.0,744.6,29.7,1673.0,0.34,,,,,,,,,,,,,,,10.4,16.5,69.5,1.27,2.02,,Detecting keyhole pore defects and monitoring process signatures during laser powder bed fusion: A correlation between in situ pyrometry and ex situ X-ray radiography,10.1016/j.addma.2020.101336
Stainless steel 316L (powder on SS316L substrate),Laser Powder Bed Fusion (LPBF),Single-track LPBF with in situ pyrometry and ex situ X-ray radiography,50.0,220.0,,50.0,95.0,,,,,,,,,,,,,,,,,,,,,,,,,,,,,,,,,,,,,,,,,,,,,,,,,,,,,,,,,,,,,,,,,,,,,,,,,,,,1.7,,,,,,,,,,,,,,,,,,,,,,,,,,,,,,,,,,,,,,,,,,,,,,,,,,,,,,,,,,,,,,,,,,0.2272727273,,7305.0,744.6,29.7,1673.0,0.34,,,,,,,,,,,,,,,10.4,16.5,69.5,1.27,2.02,,Detecting keyhole pore defects and monitoring process signatures during laser powder bed fusion: A correlation between in situ pyrometry and ex situ X-ray radiography,10.1016/j.addma.2020.101336
,Laser Powder Bed Fusion (LPBF),Single-track scans with in situ pyrometry and ex situ X-ray radiography,50,100,,,,,,,,,,,,,,,,,,,,,,,,,,,,,,,,,,,,,,,,,,,,,,,,,,,,,,,,,,,,,,,,,,,,,,,,,,,,,,,,,,,,,,,,,,,,,,,,,,,,,,,,,,,,,,,,,,,,,,,,,,,,,,,,,,,,,,,,,,,,,,,,,0.5,,,,,,,,,,,,,,,,,,,,,,,,,,,Detecting keyhole pore defects and monitoring process signatures during laser powder bed fusion: a correlation between in situ pyrometry and ex situ X-ray radiography,
,Laser Powder Bed Fusion (LPBF),Single-track scans with in situ pyrometry and ex situ X-ray radiography,50,130,,,,,,,,,,,,,,,,,,,,,,,,,,,,,,,,,,,,,,,,,,,,,,,,,,,,,,,,,,,,,,,,,,,,,,,,,,,,,,,,,,,,,,,,,,,,,,,,,,,,,,,,,,,,,,,,,,,,,,,,,,,,,,,,,,,,,,,,,,,,,,,,,0.384615,,,,,,,,,,,,,,,,,,,,,,,,,,,Detecting keyhole pore defects and monitoring process signatures during laser powder bed fusion: a correlation between in situ pyrometry and ex situ X-ray radiography,
,Laser Powder Bed Fusion (LPBF),Single-track scans with in situ pyrometry and ex situ X-ray radiography,50,160,,,,,,,,,,,,,,,,,,,,,,,,,,,,,,,,,,,,,,,,,,,,,,,,,,,,,,,,,,,,,,,,,,,,,,,,,,,,,,,,,,,,,,,,,,,,,,,,,,,,,,,,,,,,,,,,,,,,,,,,,,,,,,,,,,,,,,,,,,,,,,,,,0.3125,,,,,,,,,,,,,,,,,,,,,,,,,,,Detecting keyhole pore defects and monitoring process signatures during laser powder bed fusion: a correlation between in situ pyrometry and ex situ X-ray radiography,
,Laser Powder Bed Fusion (LPBF),Single-track scans with in situ pyrometry and ex situ X-ray radiography,50,190,,,,,,,,,,,,,,,,,,,,,,,,,,,,,,,,,,,,,,,,,,,,,,,,,,,,,,,,,,,,,,,,,,,,,,,,,,,,,,,,,,,,,,,,,,,,,,,,,,,,,,,,,,,,,,,,,,,,,,,,,,,,,,,,,,,,,,,,,,,,,,,,,0.263158,,,,,,,,,,,,,,,,,,,,,,,,,,,Detecting keyhole pore defects and monitoring process signatures during laser powder bed fusion: a correlation between in situ pyrometry and ex situ X-ray radiography,
,Laser Powder Bed Fusion (LPBF),Single-track scans with in situ pyrometry and ex situ X-ray radiography,50,220,,,,,,,,,,,,,,,,,,,,,,,,,,,,,,,,,,,,,,,,,,,,,,,,,,,,,,,,,,,,,,,,,,,,,,,,,,,,,,,,,,,,,,,,,,,,,,,,,,,,,,,,,,,,,,,,,,,,,,,,,,,,,,,,,,,,,,,,,,,,,,,,,0.227273,,,,,,,,,,,,,,,,,,,,,,,,,,,Detecting keyhole pore defects and monitoring process signatures during laser powder bed fusion: a correlation between in situ pyrometry and ex situ X-ray radiography,
,Laser Powder Bed Fusion (LPBF),Single-track scans with in situ pyrometry and ex situ X-ray radiography,50,250,,,,,,,,,,,,,,,,,,,,,,,,,,,,,,,,,,,,,,,,,,,,,,,,,,,,,,,,,,,,,,,,,,,,,,,,,,,,,,,,,,,,,,,,,,,,,,,,,,,,,,,,,,,,,,,,,,,,,,,,,,,,,,,,,,,,,,,,,,,,,,,,,0.2,,,,,,,,,,,,,,,,,,,,,,,,,,,Detecting keyhole pore defects and monitoring process signatures during laser powder bed fusion: a correlation between in situ pyrometry and ex situ X-ray radiography,
,Laser Powder Bed Fusion (LPBF),Single-track scans with in situ pyrometry and ex situ X-ray radiography,50,280,,,,,,,,,,,,,,,,,,,,,,,,,,,,,,,,,,,,,,,,,,,,,,,,,,,,,,,,,,,,,,,,,,,,,,,,,,,,,,,,,,,,,,,,,,,,,,,,,,,,,,,,,,,,,,,,,,,,,,,,,,,,,,,,,,,,,,,,,,,,,,,,,0.178571,,,,,,,,,,,,,,,,,,,,,,,,,,,Detecting keyhole pore defects and monitoring process signatures during laser powder bed fusion: a correlation between in situ pyrometry and ex situ X-ray radiography,
,Laser Powder Bed Fusion (LPBF),Single-track scans with in situ pyrometry and ex situ X-ray radiography,50,310,,,,,,,,,,,,,,,,,,,,,,,,,,,,,,,,,,,,,,,,,,,,,,,,,,,,,,,,,,,,,,,,,,,,,,,,,,,,,,,,,,,,,,,,,,,,,,,,,,,,,,,,,,,,,,,,,,,,,,,,,,,,,,,,,,,,,,,,,,,,,,,,,0.16129,,,,,,,,,,,,,,,,,,,,,,,,,,,Detecting keyhole pore defects and monitoring process signatures during laser powder bed fusion: a correlation between in situ pyrometry and ex situ X-ray radiography,
,Laser Powder Bed Fusion (LPBF),Single-track scans with in situ pyrometry and ex situ X-ray radiography,50,340,,,,,,,,,,,,,,,,,,,,,,,,,,,,,,,,,,,,,,,,,,,,,,,,,,,,,,,,,,,,,,,,,,,,,,,,,,,,,,,,,,,,,,,,,,,,,,,,,,,,,,,,,,,,,,,,,,,,,,,,,,,,,,,,,,,,,,,,,,,,,,,,,0.147059,,,,,,,,,,,,,,,,,,,,,,,,,,,Detecting keyhole pore defects and monitoring process signatures during laser powder bed fusion: a correlation between in situ pyrometry and ex situ X-ray radiography,
,Laser Powder Bed Fusion (LPBF),Single-track scans with in situ pyrometry and ex situ X-ray radiography,50,370,,,,,,,,,,,,,,,,,,,,,,,,,,,,,,,,,,,,,,,,,,,,,,,,,,,,,,,,,,,,,,,,,,,,,,,,,,,,,,,,,,,,,,,,,,,,,,,,,,,,,,,,,,,,,,,,,,,,,,,,,,,,,,,,,,,,,,,,,,,,,,,,,0.135135,,,,,,,,,,,,,,,,,,,,,,,,,,,Detecting keyhole pore defects and monitoring process signatures during laser powder bed fusion: a correlation between in situ pyrometry and ex situ X-ray radiography,
,Laser Powder Bed Fusion (LPBF),Single-track scans with in situ pyrometry and ex situ X-ray radiography,50,400,,,,,,,,,,,,,,,,,,,,,,,,,,,,,,,,,,,,,,,,,,,,,,,,,,,,,,,,,,,,,,,,,,,,,,,,,,,,,,,,,,,,,,,,,,,,,,,,,,,,,,,,,,,,,,,,,,,,,,,,,,,,,,,,,,,,,,,,,,,,,,,,,0.125,,,,,,,,,,,,,,,,,,,,,,,,,,,Detecting keyhole pore defects and monitoring process signatures during laser powder bed fusion: a correlation between in situ pyrometry and ex situ X-ray radiography,
,Laser Powder Bed Fusion (LPBF),Single-track scans with in situ pyrometry and ex situ X-ray radiography,82.5,100,,,,,,,,,,,,,,,,,,,,,,,,,,,,,,,,,,,,,,,,,,,,,,,,,,,,,,,,,,,,,,,,,,,,,,,,,,,,,,,,,,,,,,,,,,,,,,,,,,,,,,,,,,,,,,,,,,,,,,,,,,,,,,,,,,,,,,,,,,,,,,,,,0.825,,,,,,,,,,,,,,,,,,,,,,,,,,,Detecting keyhole pore defects and monitoring process signatures during laser powder bed fusion: a correlation between in situ pyrometry and ex situ X-ray radiography,
,Laser Powder Bed Fusion (LPBF),Single-track scans with in situ pyrometry and ex situ X-ray radiography,82.5,130,,,,,,,,,,,,,,,,,,,,,,,,,,,,,,,,,,,,,,,,,,,,,,,,,,,,,,,,,,,,,,,,,,,,,,,,,,,,,,,,,,,,,,,,,,,,,,,,,,,,,,,,,,,,,,,,,,,,,,,,,,,,,,,,,,,,,,,,,,,,,,,,,0.634615,,,,,,,,,,,,,,,,,,,,,,,,,,,Detecting keyhole pore defects and monitoring process signatures during laser powder bed fusion: a correlation between in situ pyrometry and ex situ X-ray radiography,
