Repository: BaratiLab/Material-Database-Agent

## Files

```
table2_meltpoolnet/
├── meltpoolnet_lib.py        # shared evaluation logic (metrics, matching, mapping parsers)
├── run_all.py                # runs all five models
├── meltpoolnet_regression.csv# ORIGINAL ground truth (Akbari et al., shared by all models)
├── gpt54/   gpt52/   claude/   glm/   qwen/
│     ├── evaluate.py                 # model-specific config + run
│     ├── extracted_data_*.csv        # RECONSTRUCTED dataset for this model
│     ├── <row_mapping>.csv           # frozen 100-pair mapping used in the paper
│     └── results_reproduced.csv      # written when you run evaluate.py
```

File: result_reproducibility/table2_meltpoolnet/gpt54/extracted_data_codex_gpt54.csv (part 4 of 9)
,Laser Powder Bed Fusion (LPBF),Single-track scans with in situ pyrometry and ex situ X-ray radiography,342.5,130,,,,,,,,,,,,,,,,,,,,,,,,,,,,,,,,,,,,,,,,,,,,,,,,,,,,,,,,,,,,,,,,,,,,,,,,,,,,,,,,,,,,,,,,,,,,,,,,,,,,,,,,,,,,,,,,,,,,,,,,,,,,,,,,,,,,,,,,,,,,,,,,,2.634615,,,,,,,,,,,,,,,,,,,,,,,,,,,Detecting keyhole pore defects and monitoring process signatures during laser powder bed fusion: a correlation between in situ pyrometry and ex situ X-ray radiography,
,Laser Powder Bed Fusion (LPBF),Single-track scans with in situ pyrometry and ex situ X-ray radiography,342.5,160,,,,,,,,,,,,,,,,,,,,,,,,,,,,,,,,,,,,,,,,,,,,,,,,,,,,,,,,,,,,,,,,,,,,,,,,,,,,,,,,,,,,,,,,,,,,,,,,,,,,,,,,,,,,,,,,,,,,,,,,,,,,,,,,,,,,,,,,,,,,,,,,,2.140625,,,,,,,,,,,,,,,,,,,,,,,,,,,Detecting keyhole pore defects and monitoring process signatures during laser powder bed fusion: a correlation between in situ pyrometry and ex situ X-ray radiography,
,Laser Powder Bed Fusion (LPBF),Single-track scans with in situ pyrometry and ex situ X-ray radiography,342.5,190,,,,,,,,,,,,,,,,,,,,,,,,,,,,,,,,,,,,,,,,,,,,,,,,,,,,,,,,,,,,,,,,,,,,,,,,,,,,,,,,,,,,,,,,,,,,,,,,,,,,,,,,,,,,,,,,,,,,,,,,,,,,,,,,,,,,,,,,,,,,,,,,,1.802632,,,,,,,,,,,,,,,,,,,,,,,,,,,Detecting keyhole pore defects and monitoring process signatures during laser powder bed fusion: a correlation between in situ pyrometry and ex situ X-ray radiography,
,Laser Powder Bed Fusion (LPBF),Single-track scans with in situ pyrometry and ex situ X-ray radiography,342.5,220,,,,,,,,,,,,,,,,,,,,,,,,,,,,,,,,,,,,,,,,,,,,,,,,,,,,,,,,,,,,,,,,,,,,,,,,,,,,,,,,,,,,,,,,,,,,,,,,,,,,,,,,,,,,,,,,,,,,,,,,,,,,,,,,,,,,,,,,,,,,,,,,,1.556818,,,,,,,,,,,,,,,,,,,,,,,,,,,Detecting keyhole pore defects and monitoring process signatures during laser powder bed fusion: a correlation between in situ pyrometry and ex situ X-ray radiography,
,Laser Powder Bed Fusion (LPBF),Single-track scans with in situ pyrometry and ex situ X-ray radiography,342.5,250,,,,,,,,,,,,,,,,,,,,,,,,,,,,,,,,,,,,,,,,,,,,,,,,,,,,,,,,,,,,,,,,,,,,,,,,,,,,,,,,,,,,,,,,,,,,,,,,,,,,,,,,,,,,,,,,,,,,,,,,,,,,,,,,,,,,,,,,,,,,,,,,,1.37,,,,,,,,,,,,,,,,,,,,,,,,,,,Detecting keyhole pore defects and monitoring process signatures during laser powder bed fusion: a correlation between in situ pyrometry and ex situ X-ray radiography,
,Laser Powder Bed Fusion (LPBF),Single-track scans with in situ pyrometry and ex situ X-ray radiography,342.5,280,,,,,,,,,,,,,,,,,,,,,,,,,,,,,,,,,,,,,,,,,,,,,,,,,,,,,,,,,,,,,,,,,,,,,,,,,,,,,,,,,,,,,,,,,,,,,,,,,,,,,,,,,,,,,,,,,,,,,,,,,,,,,,,,,,,,,,,,,,,,,,,,,1.223214,,,,,,,,,,,,,,,,,,,,,,,,,,,Detecting keyhole pore defects and monitoring process signatures during laser powder bed fusion: a correlation between in situ pyrometry and ex situ X-ray radiography,
,Laser Powder Bed Fusion (LPBF),Single-track scans with in situ pyrometry and ex situ X-ray radiography,342.5,310,,,,,,,,,,,,,,,,,,,,,,,,,,,,,,,,,,,,,,,,,,,,,,,,,,,,,,,,,,,,,,,,,,,,,,,,,,,,,,,,,,,,,,,,,,,,,,,,,,,,,,,,,,,,,,,,,,,,,,,,,,,,,,,,,,,,,,,,,,,,,,,,,1.104839,,,,,,,,,,,,,,,,,,,,,,,,,,,Detecting keyhole pore defects and monitoring process signatures during laser powder bed fusion: a correlation between in situ pyrometry and ex situ X-ray radiography,
,Laser Powder Bed Fusion (LPBF),Single-track scans with in situ pyrometry and ex situ X-ray radiography,342.5,340,,,,,,,,,,,,,,,,,,,,,,,,,,,,,,,,,,,,,,,,,,,,,,,,,,,,,,,,,,,,,,,,,,,,,,,,,,,,,,,,,,,,,,,,,,,,,,,,,,,,,,,,,,,,,,,,,,,,,,,,,,,,,,,,,,,,,,,,,,,,,,,,,1.007353,,,,,,,,,,,,,,,,,,,,,,,,,,,Detecting keyhole pore defects and monitoring process signatures during laser powder bed fusion: a correlation between in situ pyrometry and ex situ X-ray radiography,
,Laser Powder Bed Fusion (LPBF),Single-track scans with in situ pyrometry and ex situ X-ray radiography,342.5,370,,,,,,,,,,,,,,,,,,,,,,,,,,,,,,,,,,,,,,,,,,,,,,,,,,,,,,,,,,,,,,,,,,,,,,,,,,,,,,,,,,,,,,,,,,,,,,,,,,,,,,,,,,,,,,,,,,,,,,,,,,,,,,,,,,,,,,,,,,,,,,,,,0.925676,,,,,,,,,,,,,,,,,,,,,,,,,,,Detecting keyhole pore defects and monitoring process signatures during laser powder bed fusion: a correlation between in situ pyrometry and ex situ X-ray radiography,
,Laser Powder Bed Fusion (LPBF),Single-track scans with in situ pyrometry and ex situ X-ray radiography,342.5,400,,,,,,,,,,,,,,,,,,,,,,,,,,,,,,,,,,,,,,,,,,,,,,,,,,,,,,,,,,,,,,,,,,,,,,,,,,,,,,,,,,,,,,,,,,,,,,,,,,,,,,,,,,,,,,,,,,,,,,,,,,,,,,,,,,,,,,,,,,,,,,,,,0.85625,,,,,,,,,,,,,,,,,,,,,,,,,,,Detecting keyhole pore defects and monitoring process signatures during laser powder bed fusion: a correlation between in situ pyrometry and ex situ X-ray radiography,
,Laser Powder Bed Fusion (LPBF),Single-track scans with in situ pyrometry and ex situ X-ray radiography,375,100,,,,,,,,,,,,,,,,,,,,,,,,,,,,,,,,,,,,,,,,,,,,,,,,,,,,,,,,,,,,,,,,,,,,,,,,,,,,,,,,,,,,,,,,,,,,,,,,,,,,,,,,,,,,,,,,,,,,,,,,,,,,,,,,,,,,,,,,,,,,,,,,,3.75,,,,,,,,,,,,,,,,,,,,,,,,,,,Detecting keyhole pore defects and monitoring process signatures during laser powder bed fusion: a correlation between in situ pyrometry and ex situ X-ray radiography,
,Laser Powder Bed Fusion (LPBF),Single-track scans with in situ pyrometry and ex situ X-ray radiography,375,130,,,,,,,,,,,,,,,,,,,,,,,,,,,,,,,,,,,,,,,,,,,,,,,,,,,,,,,,,,,,,,,,,,,,,,,,,,,,,,,,,,,,,,,,,,,,,,,,,,,,,,,,,,,,,,,,,,,,,,,,,,,,,,,,,,,,,,,,,,,,,,,,,2.884615,,,,,,,,,,,,,,,,,,,,,,,,,,,Detecting keyhole pore defects and monitoring process signatures during laser powder bed fusion: a correlation between in situ pyrometry and ex situ X-ray radiography,
,Laser Powder Bed Fusion (LPBF),Single-track scans with in situ pyrometry and ex situ X-ray radiography,375,160,,,,,,,,,,,,,,,,,,,,,,,,,,,,,,,,,,,,,,,,,,,,,,,,,,,,,,,,,,,,,,,,,,,,,,,,,,,,,,,,,,,,,,,,,,,,,,,,,,,,,,,,,,,,,,,,,,,,,,,,,,,,,,,,,,,,,,,,,,,,,,,,,2.34375,,,,,,,,,,,,,,,,,,,,,,,,,,,Detecting keyhole pore defects and monitoring process signatures during laser powder bed fusion: a correlation between in situ pyrometry and ex situ X-ray radiography,
,Laser Powder Bed Fusion (LPBF),Single-track scans with in situ pyrometry and ex situ X-ray radiography,375,190,,,,,,,,,,,,,,,,,,,,,,,,,,,,,,,,,,,,,,,,,,,,,,,,,,,,,,,,,,,,,,,,,,,,,,,,,,,,,,,,,,,,,,,,,,,,,,,,,,,,,,,,,,,,,,,,,,,,,,,,,,,,,,,,,,,,,,,,,,,,,,,,,1.973684,,,,,,,,,,,,,,,,,,,,,,,,,,,Detecting keyhole pore defects and monitoring process signatures during laser powder bed fusion: a correlation between in situ pyrometry and ex situ X-ray radiography,
,Laser Powder Bed Fusion (LPBF),Single-track scans with in situ pyrometry and ex situ X-ray radiography,375,220,,,,,,,,,,,,,,,,,,,,,,,,,,,,,,,,,,,,,,,,,,,,,,,,,,,,,,,,,,,,,,,,,,,,,,,,,,,,,,,,,,,,,,,,,,,,,,,,,,,,,,,,,,,,,,,,,,,,,,,,,,,,,,,,,,,,,,,,,,,,,,,,,1.704545,,,,,,,,,,,,,,,,,,,,,,,,,,,Detecting keyhole pore defects and monitoring process signatures during laser powder bed fusion: a correlation between in situ pyrometry and ex situ X-ray radiography,
,Laser Powder Bed Fusion (LPBF),Single-track scans with in situ pyrometry and ex situ X-ray radiography,375,250,,,,,,,,,,,,,,,,,,,,,,,,,,,,,,,,,,,,,,,,,,,,,,,,,,,,,,,,,,,,,,,,,,,,,,,,,,,,,,,,,,,,,,,,,,,,,,,,,,,,,,,,,,,,,,,,,,,,,,,,,,,,,,,,,,,,,,,,,,,,,,,,,1.5,,,,,,,,,,,,,,,,,,,,,,,,,,,Detecting keyhole pore defects and monitoring process signatures during laser powder bed fusion: a correlation between in situ pyrometry and ex situ X-ray radiography,
,Laser Powder Bed Fusion (LPBF),Single-track scans with in situ pyrometry and ex situ X-ray radiography,375,280,,,,,,,,,,,,,,,,,,,,,,,,,,,,,,,,,,,,,,,,,,,,,,,,,,,,,,,,,,,,,,,,,,,,,,,,,,,,,,,,,,,,,,,,,,,,,,,,,,,,,,,,,,,,,,,,,,,,,,,,,,,,,,,,,,,,,,,,,,,,,,,,,1.339286,,,,,,,,,,,,,,,,,,,,,,,,,,,Detecting keyhole pore defects and monitoring process signatures during laser powder bed fusion: a correlation between in situ pyrometry and ex situ X-ray radiography,
,Laser Powder Bed Fusion (LPBF),Single-track scans with in situ pyrometry and ex situ X-ray radiography,375,310,,,,,,,,,,,,,,,,,,,,,,,,,,,,,,,,,,,,,,,,,,,,,,,,,,,,,,,,,,,,,,,,,,,,,,,,,,,,,,,,,,,,,,,,,,,,,,,,,,,,,,,,,,,,,,,,,,,,,,,,,,,,,,,,,,,,,,,,,,,,,,,,,1.209677,,,,,,,,,,,,,,,,,,,,,,,,,,,Detecting keyhole pore defects and monitoring process signatures during laser powder bed fusion: a correlation between in situ pyrometry and ex situ X-ray radiography,
,Laser Powder Bed Fusion (LPBF),Single-track scans with in situ pyrometry and ex situ X-ray radiography,375,340,,,,,,,,,,,,,,,,,,,,,,,,,,,,,,,,,,,,,,,,,,,,,,,,,,,,,,,,,,,,,,,,,,,,,,,,,,,,,,,,,,,,,,,,,,,,,,,,,,,,,,,,,,,,,,,,,,,,,,,,,,,,,,,,,,,,,,,,,,,,,,,,,1.102941,,,,,,,,,,,,,,,,,,,,,,,,,,,Detecting keyhole pore defects and monitoring process signatures during laser powder bed fusion: a correlation between in situ pyrometry and ex situ X-ray radiography,
,Laser Powder Bed Fusion (LPBF),Single-track scans with in situ pyrometry and ex situ X-ray radiography,375,370,,,,,,,,,,,,,,,,,,,,,,,,,,,,,,,,,,,,,,,,,,,,,,,,,,,,,,,,,,,,,,,,,,,,,,,,,,,,,,,,,,,,,,,,,,,,,,,,,,,,,,,,,,,,,,,,,,,,,,,,,,,,,,,,,,,,,,,,,,,,,,,,,1.013514,,,,,,,,,,,,,,,,,,,,,,,,,,,Detecting keyhole pore defects and monitoring process signatures during laser powder bed fusion: a correlation between in situ pyrometry and ex situ X-ray radiography,
,Laser Powder Bed Fusion (LPBF),Single-track scans with in situ pyrometry and ex situ X-ray radiography,375,400,,,,,,,,,,,,,,,,,,,,,,,,,,,,,,,,,,,,,,,,,,,,,,,,,,,,,,,,,,,,,,,,,,,,,,,,,,,,,,,,,,,,,,,,,,,,,,,,,,,,,,,,,,,,,,,,,,,,,,,,,,,,,,,,,,,,,,,,,,,,,,,,,0.9375,,,,,,,,,,,,,,,,,,,,,,,,,,,Detecting keyhole pore defects and monitoring process signatures during laser powder bed fusion: a correlation between in situ pyrometry and ex situ X-ray radiography,
Ti-6Al-4V,Selective Laser Melting,Powder-bed fusion (EOS M270 DMLS),50,500,,30,,100,16,67,,0.24,,,,,,,,,,,,,,,,,,,,,,,,,,,,,,,,,,,,,,,,,,,,,,,,,,,,,,,,,,,,,,,,,,,,,,,,,,,,,,,,,,,,,,,,,,,,,,,,,,,,,,,,,,,,,,,,,,,,,,,,,,,,,,,,,,,,,,,,,0.1,33,,,,1873,,,,,,6,,,,90,4,,,,,,,,,,2/file2,"Influence of processing parameters on the evolution of melt pool, porosity, and microstructures in Ti-6Al-4V alloy parts fabricated by selective laser melting",
Ti-6Al-4V,Selective Laser Melting,Powder-bed fusion (EOS M270 DMLS),50,750,,30,,100,12,50,,0.21,,,,,,,,,,,,,,,,,,,,,,,,,,,,,,,,,,,,,,,,,,,,,,,,,,,,,,,,,,,,,,,,,,,,,,,,,,,,,,,,,,,,,,,,,,,,,,,,,,,,,,,,,,,,,,,,,,,,,,,,,,,,,,,,,,,,,,,,,0.0667,22,,,,1873,,,,,,6,,,,90,4,,,,,,,,,,2/file2,"Influence of processing parameters on the evolution of melt pool, porosity, and microstructures in Ti-6Al-4V alloy parts fabricated by selective laser melting",
Ti-6Al-4V,Selective Laser Melting,Powder-bed fusion (EOS M270 DMLS),50,1000,,30,,100,10,47,,0.2,,,,,,,,,,,,,,,,,,,,,,,,,,,,,,,,,,,,,,,,,,,,,,,,,,,,,,,,,,,,,,,,,,,,,,,,,,,,,,,,,,,,,,,,,,,,,,,,,,,,,,,,,,,,,,,,,,,,,,,,,,,,,,,,,,,,,,,,,0.05,16,,,,1873,,,,,,6,,,,90,4,,,,,,,,,,2/file2,"Influence of processing parameters on the evolution of melt pool, porosity, and microstructures in Ti-6Al-4V alloy parts fabricated by selective laser melting",
Ti-6Al-4V,Selective Laser Melting,Powder-bed fusion (EOS M270 DMLS),50,1200,,30,,100,5,45,,0.11,,,,,,,,,,,,,,,,,,,,,,,,,,,,,,,,,,,,,,,,,,,,,,,,,,,,,,,,,,,,,,,,,,,,,,,,,,,,,,,,,,,,,,,,,,,,,,,,,,,,,,,,,,,,,,,,,,,,,,,,,,,,,,,,,,,,,,,,,0.0417,13,,,,1873,,,,,,6,,,,90,4,,,,,,,,,,2/file2,"Influence of processing parameters on the evolution of melt pool, porosity, and microstructures in Ti-6Al-4V alloy parts fabricated by selective laser melting",
Ti-6Al-4V,Selective Laser Melting,Powder-bed fusion (EOS M270 DMLS),100,500,,30,,100,45,118,,0.37,,,,,,,,,,,,,,,,,,,,,,,,,,,,,,,,,,,,,,,,,,,,,,,,,,,,,,,,,,,,,,,,,,,,,,,,,,,,,,,,,,,,,,,,,,,,,,,,,,,,,,,,,,,,,,,,,,,,,,,,,,,,,,,,,,,,,,,,,0.2,66,,,,1873,,,,,,6,,,,90,4,,,,,,,,,,2/file2,"Influence of processing parameters on the evolution of melt pool, porosity, and microstructures in Ti-6Al-4V alloy parts fabricated by selective laser melting",
Ti-6Al-4V,Selective Laser Melting,Powder-bed fusion (EOS M270 DMLS),100,750,,30,,100,32,98,,0.33,,,,,,,,,,,,,,,,,,,,,,,,,,,,,,,,,,,,,,,,,,,,,,,,,,,,,,,,,,,,,,,,,,,,,,,,,,,,,,,,,,,,,,,,,,,,,,,,,,,,,,,,,,,,,,,,,,,,,,,,,,,,,,,,,,,,,,,,,0.1333,44,,,,1873,,,,,,6,,,,90,4,,,,,,,,,,2/file2,"Influence of processing parameters on the evolution of melt pool, porosity, and microstructures in Ti-6Al-4V alloy parts fabricated by selective laser melting",
Ti-6Al-4V,Selective Laser Melting,Powder-bed fusion (EOS M270 DMLS),100,1000,,30,,100,24,75,,0.32,,,,,,,,,,,,,,,,,,,,,,,,,,,,,,,,,,,,,,,,,,,,,,,,,,,,,,,,,,,,,,,,,,,,,,,,,,,,,,,,,,,,,,,,,,,,,,,,,,,,,,,,,,,,,,,,,,,,,,,,,,,,,,,,,,,,,,,,,0.1,33,,,,1873,,,,,,6,,,,90,4,,,,,,,,,,2/file2,"Influence of processing parameters on the evolution of melt pool, porosity, and microstructures in Ti-6Al-4V alloy parts fabricated by selective laser melting",
Ti-6Al-4V,Selective Laser Melting,Powder-bed fusion (EOS M270 DMLS),100,1200,,30,,100,22,72,,0.3,,,,,,,,,,,,,,,,,,,,,,,,,,,,,,,,,,,,,,,,,,,,,,,,,,,,,,,,,,,,,,,,,,,,,,,,,,,,,,,,,,,,,,,,,,,,,,,,,,,,,,,,,,,,,,,,,,,,,,,,,,,,,,,,,,,,,,,,,0.0833,27,,,,1873,,,,,,6,,,,90,4,,,,,,,,,,2/file2,"Influence of processing parameters on the evolution of melt pool, porosity, and microstructures in Ti-6Al-4V alloy parts fabricated by selective laser melting",
Ti-6Al-4V,Selective Laser Melting,Powder-bed fusion (EOS M270 DMLS),150,500,,30,,100,102,145,,0.7,,,,,,,,,,,,,,,,,,,,,,,,,,,,,,,,,,,,,,,,,,,,,,,,,,,,,,,,,,,,,,,,,,,,,,,,,,,,,,,,,,,,,,,,,,,,,,,,,,,,,,,,,,,,,,,,,,,,,,,,,,,,,,,,,,,,,,,,,0.3,100,,,,1873,,,,,,6,,,,90,4,,,,,,,,,,2/file2,"Influence of processing parameters on the evolution of melt pool, porosity, and microstructures in Ti-6Al-4V alloy parts fabricated by selective laser melting",
Ti-6Al-4V,Selective Laser Melting,Powder-bed fusion (EOS M270 DMLS),150,750,,30,,100,73,136,,0.54,,,,,,,,,,,,,,,,,,,,,,,,,,,,,,,,,,,,,,,,,,,,,,,,,,,,,,,,,,,,,,,,,,,,,,,,,,,,,,,,,,,,,,,,,,,,,,,,,,,,,,,,,,,,,,,,,,,,,,,,,,,,,,,,,,,,,,,,,0.2,66,,,,1873,,,,,,6,,,,90,4,,,,,,,,,,2/file2,"Influence of processing parameters on the evolution of melt pool, porosity, and microstructures in Ti-6Al-4V alloy parts fabricated by selective laser melting",
Ti-6Al-4V,Selective Laser Melting,Powder-bed fusion (EOS M270 DMLS),150,1000,,30,,100,53,116,,0.46,,,,,,,,,,,,,,,,,,,,,,,,,,,,,,,,,,,,,,,,,,,,,,,,,,,,,,,,,,,,,,,,,,,,,,,,,,,,,,,,,,,,,,,,,,,,,,,,,,,,,,,,,,,,,,,,,,,,,,,,,,,,,,,,,,,,,,,,,0.15,50,,,,1873,,,,,,6,,,,90,4,,,,,,,,,,2/file2,"Influence of processing parameters on the evolution of melt pool, porosity, and microstructures in Ti-6Al-4V alloy parts fabricated by selective laser melting",
Ti-6Al-4V,Selective Laser Melting,Powder-bed fusion (EOS M270 DMLS),150,1200,,30,,100,50,108,,0.46,,,,,,,,,,,,,,,,,,,,,,,,,,,,,,,,,,,,,,,,,,,,,,,,,,,,,,,,,,,,,,,,,,,,,,,,,,,,,,,,,,,,,,,,,,,,,,,,,,,,,,,,,,,,,,,,,,,,,,,,,,,,,,,,,,,,,,,,,0.125,41,,,,1873,,,,,,6,,,,90,4,,,,,,,,,,2/file2,"Influence of processing parameters on the evolution of melt pool, porosity, and microstructures in Ti-6Al-4V alloy parts fabricated by selective laser melting",
Ti-6Al-4V,Selective Laser Melting,Powder-bed fusion (EOS M270 DMLS),195,500,,30,,100,176,192,,0.91,,,,,,,,,,,,,,,,,,,,,,,,,,,,,,,,,,,,,,,,,,,,,,,,,,,,,,,,,,,,,,,,,,,,,,,,,,,,,,,,,,,,,,,,,,,,,,,,,,,,,,,,,,,,,,,,,,,,,,,,,,,,,,,,,,,,,,,,,0.39,130,,,,1873,,,,,,6,,,,90,4,,,,,,,,,,2/file2,"Influence of processing parameters on the evolution of melt pool, porosity, and microstructures in Ti-6Al-4V alloy parts fabricated by selective laser melting",
Ti-6Al-4V,Selective Laser Melting,Powder-bed fusion (EOS M270 DMLS),195,750,,30,,100,110,161,,0.68,,,,,,,,,,,,,,,,,,,,,,,,,,,,,,,,,,,,,,,,,,,,,,,,,,,,,,,,,,,,,,,,,,,,,,,,,,,,,,,,,,,,,,,,,,,,,,,,,,,,,,,,,,,,,,,,,,,,,,,,,,,,,,,,,,,,,,,,,0.26,86,,,,1873,,,,,,6,,,,90,4,,,,,,,,,,2/file2,"Influence of processing parameters on the evolution of melt pool, porosity, and microstructures in Ti-6Al-4V alloy parts fabricated by selective laser melting",
Ti-6Al-4V,Selective Laser Melting,Powder-bed fusion (EOS M270 DMLS),195,1000,,30,,100,81,129,,0.62,,,,,,,,,,,,,,,,,,,,,,,,,,,,,,,,,,,,,,,,,,,,,,,,,,,,,,,,,,,,,,,,,,,,,,,,,,,,,,,,,,,,,,,,,,,,,,,,,,,,,,,,,,,,,,,,,,,,,,,,,,,,,,,,,,,,,,,,,0.195,65,,,,1873,,,,,,6,,,,90,4,,,,,,,,,,2/file2,"Influence of processing parameters on the evolution of melt pool, porosity, and microstructures in Ti-6Al-4V alloy parts fabricated by selective laser melting",
Ti-6Al-4V,Selective Laser Melting,Powder-bed fusion (EOS M270 DMLS),195,1200,,30,,100,65,121,,0.53,,,,,,,,,,,,,,,,,,,,,,,,,,,,,,,,,,,,,,,,,,,,,,,,,,,,,,,,,,,,,,,,,,,,,,,,,,,,,,,,,,,,,,,,,,,,,,,,,,,,,,,,,,,,,,,,,,,,,,,,,,,,,,,,,,,,,,,,,0.1625,54,,,,1873,,,,,,6,,,,90,4,,,,,,,,,,2/file2,"Influence of processing parameters on the evolution of melt pool, porosity, and microstructures in Ti-6Al-4V alloy parts fabricated by selective laser melting",
316L stainless steel,Laser Powder Bed Fusion (L-PBF),Single-layer strip scanning on 316L substrate using zig-zag scan vectors,100,400,,30,37.5,105,129.28,119.71,,1.08,,,,,,,,,,,,,,,,,,,,,,,,,,,,,,,,,,,,,,,,,,,,,,,,,,,,,,,,,,,,,,,,,,,,,,,,,,,,,,,,,,,,,,,,,,,,,,,,,,,,,,,,,,,,,,,,,,,,,,,,,,,,,,,,,,,,,,,,,0.25,,7269,710,31.1,1690,0.34,,,,,,,,,,,,,,,,,,,,,A virtual sensing approach for monitoring melt-pool dimensions using high speed coaxial imaging during laser powder bed fusion of metals,10.1016/j.addma.2021.101923
316L stainless steel,Laser Powder Bed Fusion (L-PBF),Single-layer strip scanning on 316L substrate using zig-zag scan vectors,200,400,,30,37.5,105,305.71,144.29,,2.12,,,,,,,,,,,,,,,,,,,,,,,,,,,,,,,,,,,,,,,,,,,,,,,,,,,,,,,,,,,,,,,,,,,,,,,,,,,,,,,,,,,,,,,,,,,,,,,,,,,,,,,,,,,,,,,,,,,,,,,,,,,,,,,,,,,,,,,,,0.5,,7269,710,31.1,1690,0.34,,,,,,,,,,,,,,,,,,,,,A virtual sensing approach for monitoring melt-pool dimensions using high speed coaxial imaging during laser powder bed fusion of metals,10.1016/j.addma.2021.101923
316L stainless steel,Laser Powder Bed Fusion (L-PBF),Single-layer strip scanning on 316L substrate using zig-zag scan vectors,300,400,,30,37.5,105,571.14,170.86,,3.34,,,,,,,,,,,,,,,,,,,,,,,,,,,,,,,,,,,,,,,,,,,,,,,,,,,,,,,,,,,,,,,,,,,,,,,,,,,,,,,,,,,,,,,,,,,,,,,,,,,,,,,,,,,,,,,,,,,,,,,,,,,,,,,,,,,,,,,,,0.75,,7269,710,31.1,1690,0.34,,,,,,,,,,,,,,,,,,,,,A virtual sensing approach for monitoring melt-pool dimensions using high speed coaxial imaging during laser powder bed fusion of metals,10.1016/j.addma.2021.101923
316L stainless steel,Laser Powder Bed Fusion (L-PBF),Single-layer strip scanning on 316L substrate using zig-zag scan vectors,400,400,,30,37.5,105,749.71,190.57,,3.93,,,,,,,,,,,,,,,,,,,,,,,,,,,,,,,,,,,,,,,,,,,,,,,,,,,,,,,,,,,,,,,,,,,,,,,,,,,,,,,,,,,,,,,,,,,,,,,,,,,,,,,,,,,,,,,,,,,,,,,,,,,,,,,,,,,,,,,,,1.0,,7269,710,31.1,1690,0.34,,,,,,,,,,,,,,,,,,,,,A virtual sensing approach for monitoring melt-pool dimensions using high speed coaxial imaging during laser powder bed fusion of metals,10.1016/j.addma.2021.101923
316L stainless steel,Laser Powder Bed Fusion (L-PBF),Single-layer strip scanning on 316L substrate using zig-zag scan vectors,500,400,,30,37.5,105,911.43,188.0,,4.85,,,,,,,,,,,,,,,,,,,,,,,,,,,,,,,,,,,,,,,,,,,,,,,,,,,,,,,,,,,,,,,,,,,,,,,,,,,,,,,,,,,,,,,,,,,,,,,,,,,,,,,,,,,,,,,,,,,,,,,,,,,,,,,,,,,,,,,,,1.25,,7269,710,31.1,1690,0.34,,,,,,,,,,,,,,,,,,,,,A virtual sensing approach for monitoring melt-pool dimensions using high speed coaxial imaging during laser powder bed fusion of metals,10.1016/j.addma.2021.101923
316L stainless steel,Laser Powder Bed Fusion (L-PBF),Single-layer strip scanning on 316L substrate using zig-zag scan vectors,600,400,,30,37.5,105,1135.74,200.86,,5.65,,,,,,,,,,,,,,,,,,,,,,,,,,,,,,,,,,,,,,,,,,,,,,,,,,,,,,,,,,,,,,,,,,,,,,,,,,,,,,,,,,,,,,,,,,,,,,,,,,,,,,,,,,,,,,,,,,,,,,,,,,,,,,,,,,,,,,,,,1.5,,7269,710,31.1,1690,0.34,,,,,,,,,,,,,,,,,,,,,A virtual sensing approach for monitoring melt-pool dimensions using high speed coaxial imaging during laser powder bed fusion of metals,10.1016/j.addma.2021.101923
316L stainless steel,Laser Powder Bed Fusion (L-PBF),Single-layer strip scanning on 316L substrate using zig-zag scan vectors,100,500,,30,37.5,105,98.86,109.71,,0.9,,,,,,,,,,,,,,,,,,,,,,,,,,,,,,,,,,,,,,,,,,,,,,,,,,,,,,,,,,,,,,,,,,,,,,,,,,,,,,,,,,,,,,,,,,,,,,,,,,,,,,,,,,,,,,,,,,,,,,,,,,,,,,,,,,,,,,,,,0.2,,7269,710,31.1,1690,0.34,,,,,,,,,,,,,,,,,,,,,A virtual sensing approach for monitoring melt-pool dimensions using high speed coaxial imaging during laser powder bed fusion of metals,10.1016/j.addma.2021.101923
316L stainless steel,Laser Powder Bed Fusion (L-PBF),Single-layer strip scanning on 316L substrate using zig-zag scan vectors,200,500,,30,37.5,105,287.71,157.71,,1.77,,,,,,,,,,,,,,,,,,,,,,,,,,,,,,,,,,,,,,,,,,,,,,,,,,,,,,,,,,,,,,,,,,,,,,,,,,,,,,,,,,,,,,,,,,,,,,,,,,,,,,,,,,,,,,,,,,,,,,,,,,,,,,,,,,,,,,,,,0.4,,7269,710,31.1,1690,0.34,,,,,,,,,,,,,,,,,,,,,A virtual sensing approach for monitoring melt-pool dimensions using high speed coaxial imaging during laser powder bed fusion of metals,10.1016/j.addma.2021.101923
316L stainless steel,Laser Powder Bed Fusion (L-PBF),Single-layer strip scanning on 316L substrate using zig-zag scan vectors,300,500,,30,37.5,105,469.43,159.14,,2.95,,,,,,,,,,,,,,,,,,,,,,,,,,,,,,,,,,,,,,,,,,,,,,,,,,,,,,,,,,,,,,,,,,,,,,,,,,,,,,,,,,,,,,,,,,,,,,,,,,,,,,,,,,,,,,,,,,,,,,,,,,,,,,,,,,,,,,,,,0.6,,7269,710,31.1,1690,0.34,,,,,,,,,,,,,,,,,,,,,A virtual sensing approach for monitoring melt-pool dimensions using high speed coaxial imaging during laser powder bed fusion of metals,10.1016/j.addma.2021.101923
316L stainless steel,Laser Powder Bed Fusion (L-PBF),Single-layer strip scanning on 316L substrate using zig-zag scan vectors,400,500,,30,37.5,105,623.71,200.57,,3.11,,,,,,,,,,,,,,,,,,,,,,,,,,,,,,,,,,,,,,,,,,,,,,,,,,,,,,,,,,,,,,,,,,,,,,,,,,,,,,,,,,,,,,,,,,,,,,,,,,,,,,,,,,,,,,,,,,,,,,,,,,,,,,,,,,,,,,,,,0.8,,7269,710,31.1,1690,0.34,,,,,,,,,,,,,,,,,,,,,A virtual sensing approach for monitoring melt-pool dimensions using high speed coaxial imaging during laser powder bed fusion of metals,10.1016/j.addma.2021.101923
316L stainless steel,Laser Powder Bed Fusion (L-PBF),Single-layer strip scanning on 316L substrate using zig-zag scan vectors,500,500,,30,37.5,105,885.86,182.0,,4.87,,,,,,,,,,,,,,,,,,,,,,,,,,,,,,,,,,,,,,,,,,,,,,,,,,,,,,,,,,,,,,,,,,,,,,,,,,,,,,,,,,,,,,,,,,,,,,,,,,,,,,,,,,,,,,,,,,,,,,,,,,,,,,,,,,,,,,,,,1.0,,7269,710,31.1,1690,0.34,,,,,,,,,,,,,,,,,,,,,A virtual sensing approach for monitoring melt-pool dimensions using high speed coaxial imaging during laser powder bed fusion of metals,10.1016/j.addma.2021.101923
316L stainless steel,Laser Powder Bed Fusion (L-PBF),Single-layer strip scanning on 316L substrate using zig-zag scan vectors,600,500,,30,37.5,105,1045.06,198.0,,5.28,,,,,,,,,,,,,,,,,,,,,,,,,,,,,,,,,,,,,,,,,,,,,,,,,,,,,,,,,,,,,,,,,,,,,,,,,,,,,,,,,,,,,,,,,,,,,,,,,,,,,,,,,,,,,,,,,,,,,,,,,,,,,,,,,,,,,,,,,1.2,,7269,710,31.1,1690,0.34,,,,,,,,,,,,,,,,,,,,,A virtual sensing approach for monitoring melt-pool dimensions using high speed coaxial imaging during laser powder bed fusion of metals,10.1016/j.addma.2021.101923
316L stainless steel,Laser Powder Bed Fusion (L-PBF),Single-layer strip scanning on 316L substrate using zig-zag scan vectors,100,600,,30,37.5,105,75.14,100.29,,0.75,,,,,,,,,,,,,,,,,,,,,,,,,,,,,,,,,,,,,,,,,,,,,,,,,,,,,,,,,,,,,,,,,,,,,,,,,,,,,,,,,,,,,,,,,,,,,,,,,,,,,,,,,,,,,,,,,,,,,,,,,,,,,,,,,,,,,,,,,0.166667,,7269,710,31.1,1690,0.34,,,,,,,,,,,,,,,,,,,,,A virtual sensing approach for monitoring melt-pool dimensions using high speed coaxial imaging during laser powder bed fusion of metals,10.1016/j.addma.2021.101923
316L stainless steel,Laser Powder Bed Fusion (L-PBF),Single-layer strip scanning on 316L substrate using zig-zag scan vectors,200,600,,30,37.5,105,265.86,133.71,,1.99,,,,,,,,,,,,,,,,,,,,,,,,,,,,,,,,,,,,,,,,,,,,,,,,,,,,,,,,,,,,,,,,,,,,,,,,,,,,,,,,,,,,,,,,,,,,,,,,,,,,,,,,,,,,,,,,,,,,,,,,,,,,,,,,,,,,,,,,,0.333333,,7269,710,31.1,1690,0.34,,,,,,,,,,,,,,,,,,,,,A virtual sensing approach for monitoring melt-pool dimensions using high speed coaxial imaging during laser powder bed fusion of metals,10.1016/j.addma.2021.101923
316L stainless steel,Laser Powder Bed Fusion (L-PBF),Single-layer strip scanning on 316L substrate using zig-zag scan vectors,300,600,,30,37.5,105,445.14,141.71,,3.14,,,,,,,,,,,,,,,,,,,,,,,,,,,,,,,,,,,,,,,,,,,,,,,,,,,,,,,,,,,,,,,,,,,,,,,,,,,,,,,,,,,,,,,,,,,,,,,,,,,,,,,,,,,,,,,,,,,,,,,,,,,,,,,,,,,,,,,,,0.5,,7269,710,31.1,1690,0.34,,,,,,,,,,,,,,,,,,,,,A virtual sensing approach for monitoring melt-pool dimensions using high speed coaxial imaging during laser powder bed fusion of metals,10.1016/j.addma.2021.101923
316L stainless steel,Laser Powder Bed Fusion (L-PBF),Single-layer strip scanning on 316L substrate using zig-zag scan vectors,400,600,,30,37.5,105,532.57,182.57,,2.92,,,,,,,,,,,,,,,,,,,,,,,,,,,,,,,,,,,,,,,,,,,,,,,,,,,,,,,,,,,,,,,,,,,,,,,,,,,,,,,,,,,,,,,,,,,,,,,,,,,,,,,,,,,,,,,,,,,,,,,,,,,,,,,,,,,,,,,,,0.666667,,7269,710,31.1,1690,0.34,,,,,,,,,,,,,,,,,,,,,A virtual sensing approach for monitoring melt-pool dimensions using high speed coaxial imaging during laser powder bed fusion of metals,10.1016/j.addma.2021.101923
316L stainless steel,Laser Powder Bed Fusion (L-PBF),Single-layer strip scanning on 316L substrate using zig-zag scan vectors,500,600,,30,37.5,105,799.29,163.71,,4.88,,,,,,,,,,,,,,,,,,,,,,,,,,,,,,,,,,,,,,,,,,,,,,,,,,,,,,,,,,,,,,,,,,,,,,,,,,,,,,,,,,,,,,,,,,,,,,,,,,,,,,,,,,,,,,,,,,,,,,,,,,,,,,,,,,,,,,,,,0.833333,,7269,710,31.1,1690,0.34,,,,,,,,,,,,,,,,,,,,,A virtual sensing approach for monitoring melt-pool dimensions using high speed coaxial imaging during laser powder bed fusion of metals,10.1016/j.addma.2021.101923
316L stainless steel,Laser Powder Bed Fusion (L-PBF),Single-layer strip scanning on 316L substrate using zig-zag scan vectors,600,600,,30,37.5,105,895.29,179.71,,4.98,,,,,,,,,,,,,,,,,,,,,,,,,,,,,,,,,,,,,,,,,,,,,,,,,,,,,,,,,,,,,,,,,,,,,,,,,,,,,,,,,,,,,,,,,,,,,,,,,,,,,,,,,,,,,,,,,,,,,,,,,,,,,,,,,,,,,,,,,1.0,,7269,710,31.1,1690,0.34,,,,,,,,,,,,,,,,,,,,,A virtual sensing approach for monitoring melt-pool dimensions using high speed coaxial imaging during laser powder bed fusion of metals,10.1016/j.addma.2021.101923
316L stainless steel,Laser Powder Bed Fusion (L-PBF),Single-layer strip scanning on 316L substrate using zig-zag scan vectors,100,700,,30,37.5,105,49.14,79.0,,0.622,,,,,,,,,,,,,,,,,,,,,,,,,,,,,,,,,,,,,,,,,,,,,,,,,,,,,,,,,,,,,,,,,,,,,,,,,,,,,,,,,,,,,,,,,,,,,,,,,,,,,,,,,,,,,,,,,,,,,,,,,,,,,,,,,,,,,,,,,0.142857,,7269,710,31.1,1690,0.34,,,,,,,,,,,,,,,,,,,,,A virtual sensing approach for monitoring melt-pool dimensions using high speed coaxial imaging during laser powder bed fusion of metals,10.1016/j.addma.2021.101923
316L stainless steel,Laser Powder Bed Fusion (L-PBF),Single-layer strip scanning on 316L substrate using zig-zag scan vectors,200,700,,30,37.5,105,198.86,126.0,,1.58,,,,,,,,,,,,,,,,,,,,,,,,,,,,,,,,,,,,,,,,,,,,,,,,,,,,,,,,,,,,,,,,,,,,,,,,,,,,,,,,,,,,,,,,,,,,,,,,,,,,,,,,,,,,,,,,,,,,,,,,,,,,,,,,,,,,,,,,,0.285714,,7269,710,31.1,1690,0.34,,,,,,,,,,,,,,,,,,,,,A virtual sensing approach for monitoring melt-pool dimensions using high speed coaxial imaging during laser powder bed fusion of metals,10.1016/j.addma.2021.101923
316L stainless steel,Laser Powder Bed Fusion (L-PBF),Single-layer strip scanning on 316L substrate using zig-zag scan vectors,300,700,,30,37.5,105,360.86,145.14,,2.49,,,,,,,,,,,,,,,,,,,,,,,,,,,,,,,,,,,,,,,,,,,,,,,,,,,,,,,,,,,,,,,,,,,,,,,,,,,,,,,,,,,,,,,,,,,,,,,,,,,,,,,,,,,,,,,,,,,,,,,,,,,,,,,,,,,,,,,,,0.428571,,7269,710,31.1,1690,0.34,,,,,,,,,,,,,,,,,,,,,A virtual sensing approach for monitoring melt-pool dimensions using high speed coaxial imaging during laser powder bed fusion of metals,10.1016/j.addma.2021.101923
316L stainless steel,Laser Powder Bed Fusion (L-PBF),Single-layer strip scanning on 316L substrate using zig-zag scan vectors,400,700,,30,37.5,105,496.86,147.71,,3.36,,,,,,,,,,,,,,,,,,,,,,,,,,,,,,,,,,,,,,,,,,,,,,,,,,,,,,,,,,,,,,,,,,,,,,,,,,,,,,,,,,,,,,,,,,,,,,,,,,,,,,,,,,,,,,,,,,,,,,,,,,,,,,,,,,,,,,,,,0.571429,,7269,710,31.1,1690,0.34,,,,,,,,,,,,,,,,,,,,,A virtual sensing approach for monitoring melt-pool dimensions using high speed coaxial imaging during laser powder bed fusion of metals,10.1016/j.addma.2021.101923
316L stainless steel,Laser Powder Bed Fusion (L-PBF),Single-layer strip scanning on 316L substrate using zig-zag scan vectors,500,700,,30,37.5,105,721.57,152.57,,4.73,,,,,,,,,,,,,,,,,,,,,,,,,,,,,,,,,,,,,,,,,,,,,,,,,,,,,,,,,,,,,,,,,,,,,,,,,,,,,,,,,,,,,,,,,,,,,,,,,,,,,,,,,,,,,,,,,,,,,,,,,,,,,,,,,,,,,,,,,0.714286,,7269,710,31.1,1690,0.34,,,,,,,,,,,,,,,,,,,,,A virtual sensing approach for monitoring melt-pool dimensions using high speed coaxial imaging during laser powder bed fusion of metals,10.1016/j.addma.2021.101923
316L stainless steel,Laser Powder Bed Fusion (L-PBF),Single-layer strip scanning on 316L substrate using zig-zag scan vectors,600,700,,30,37.5,105,782.0,161.43,,4.84,,,,,,,,,,,,,,,,,,,,,,,,,,,,,,,,,,,,,,,,,,,,,,,,,,,,,,,,,,,,,,,,,,,,,,,,,,,,,,,,,,,,,,,,,,,,,,,,,,,,,,,,,,,,,,,,,,,,,,,,,,,,,,,,,,,,,,,,,0.857143,,7269,710,31.1,1690,0.34,,,,,,,,,,,,,,,,,,,,,A virtual sensing approach for monitoring melt-pool dimensions using high speed coaxial imaging during laser powder bed fusion of metals,10.1016/j.addma.2021.101923
316L stainless steel,Laser Powder Bed Fusion (L-PBF),Single-layer strip scanning on 316L substrate using zig-zag scan vectors,100,800,,30,37.5,105,45.57,80.14,,0.59,,,,,,,,,,,,,,,,,,,,,,,,,,,,,,,,,,,,,,,,,,,,,,,,,,,,,,,,,,,,,,,,,,,,,,,,,,,,,,,,,,,,,,,,,,,,,,,,,,,,,,,,,,,,,,,,,,,,,,,,,,,,,,,,,,,,,,,,,0.125,,7269,710,31.1,1690,0.34,,,,,,,,,,,,,,,,,,,,,A virtual sensing approach for monitoring melt-pool dimensions using high speed coaxial imaging during laser powder bed fusion of metals,10.1016/j.addma.2021.101923
316L stainless steel,Laser Powder Bed Fusion (L-PBF),Single-layer strip scanning on 316L substrate using zig-zag scan vectors,200,800,,30,37.5,105,128.43,141.43,,0.91,,,,,,,,,,,,,,,,,,,,,,,,,,,,,,,,,,,,,,,,,,,,,,,,,,,,,,,,,,,,,,,,,,,,,,,,,,,,,,,,,,,,,,,,,,,,,,,,,,,,,,,,,,,,,,,,,,,,,,,,,,,,,,,,,,,,,,,,,0.25,,7269,710,31.1,1690,0.34,,,,,,,,,,,,,,,,,,,,,A virtual sensing approach for monitoring melt-pool dimensions using high speed coaxial imaging during laser powder bed fusion of metals,10.1016/j.addma.2021.101923
316L stainless steel,Laser Powder Bed Fusion (L-PBF),Single-layer strip scanning on 316L substrate using zig-zag scan vectors,300,800,,30,37.5,105,350.43,138.0,,2.54,,,,,,,,,,,,,,,,,,,,,,,,,,,,,,,,,,,,,,,,,,,,,,,,,,,,,,,,,,,,,,,,,,,,,,,,,,,,,,,,,,,,,,,,,,,,,,,,,,,,,,,,,,,,,,,,,,,,,,,,,,,,,,,,,,,,,,,,,0.375,,7269,710,31.1,1690,0.34,,,,,,,,,,,,,,,,,,,,,A virtual sensing approach for monitoring melt-pool dimensions using high speed coaxial imaging during laser powder bed fusion of metals,10.1016/j.addma.2021.101923
316L stainless steel,Laser Powder Bed Fusion (L-PBF),Single-layer strip scanning on 316L substrate using zig-zag scan vectors,400,800,,30,37.5,105,454.57,147.14,,3.09,,,,,,,,,,,,,,,,,,,,,,,,,,,,,,,,,,,,,,,,,,,,,,,,,,,,,,,,,,,,,,,,,,,,,,,,,,,,,,,,,,,,,,,,,,,,,,,,,,,,,,,,,,,,,,,,,,,,,,,,,,,,,,,,,,,,,,,,,0.5,,7269,710,31.1,1690,0.34,,,,,,,,,,,,,,,,,,,,,A virtual sensing approach for monitoring melt-pool dimensions using high speed coaxial imaging during laser powder bed fusion of metals,10.1016/j.addma.2021.101923
316L stainless steel,Laser Powder Bed Fusion (L-PBF),Single-layer strip scanning on 316L substrate using zig-zag scan vectors,500,800,,30,37.5,105,648.0,141.43,,4.58,,,,,,,,,,,,,,,,,,,,,,,,,,,,,,,,,,,,,,,,,,,,,,,,,,,,,,,,,,,,,,,,,,,,,,,,,,,,,,,,,,,,,,,,,,,,,,,,,,,,,,,,,,,,,,,,,,,,,,,,,,,,,,,,,,,,,,,,,0.625,,7269,710,31.1,1690,0.34,,,,,,,,,,,,,,,,,,,,,A virtual sensing approach for monitoring melt-pool dimensions using high speed coaxial imaging during laser powder bed fusion of metals,10.1016/j.addma.2021.101923
316L stainless steel,Laser Powder Bed Fusion (L-PBF),Single-layer strip scanning on 316L substrate using zig-zag scan vectors,600,800,,30,37.5,105,681.0,153.71,,4.43,,,,,,,,,,,,,,,,,,,,,,,,,,,,,,,,,,,,,,,,,,,,,,,,,,,,,,,,,,,,,,,,,,,,,,,,,,,,,,,,,,,,,,,,,,,,,,,,,,,,,,,,,,,,,,,,,,,,,,,,,,,,,,,,,,,,,,,,,0.75,,7269,710,31.1,1690,0.34,,,,,,,,,,,,,,,,,,,,,A virtual sensing approach for monitoring melt-pool dimensions using high speed coaxial imaging during laser powder bed fusion of metals,10.1016/j.addma.2021.101923
316L stainless steel,Laser Powder Bed Fusion (L-PBF),Single-layer strip scanning on 316L substrate using zig-zag scan vectors,100,900,,30,37.5,105,46.0,75.71,,0.61,,,,,,,,,,,,,,,,,,,,,,,,,,,,,,,,,,,,,,,,,,,,,,,,,,,,,,,,,,,,,,,,,,,,,,,,,,,,,,,,,,,,,,,,,,,,,,,,,,,,,,,,,,,,,,,,,,,,,,,,,,,,,,,,,,,,,,,,,0.111111,,7269,710,31.1,1690,0.34,,,,,,,,,,,,,,,,,,,,,A virtual sensing approach for monitoring melt-pool dimensions using high speed coaxial imaging during laser powder bed fusion of metals,10.1016/j.addma.2021.101923
316L stainless steel,Laser Powder Bed Fusion (L-PBF),Single-layer strip scanning on 316L substrate using zig-zag scan vectors,200,900,,30,37.5,105,144.0,135.71,,1.06,,,,,,,,,,,,,,,,,,,,,,,,,,,,,,,,,,,,,,,,,,,,,,,,,,,,,,,,,,,,,,,,,,,,,,,,,,,,,,,,,,,,,,,,,,,,,,,,,,,,,,,,,,,,,,,,,,,,,,,,,,,,,,,,,,,,,,,,,0.222222,,7269,710,31.1,1690,0.34,,,,,,,,,,,,,,,,,,,,,A virtual sensing approach for monitoring melt-pool dimensions using high speed coaxial imaging during laser powder bed fusion of metals,10.1016/j.addma.2021.101923
316L stainless steel,Laser Powder Bed Fusion (L-PBF),Single-layer strip scanning on 316L substrate using zig-zag scan vectors,300,900,,30,37.5,105,305.0,124.29,,2.45,,,,,,,,,,,,,,,,,,,,,,,,,,,,,,,,,,,,,,,,,,,,,,,,,,,,,,,,,,,,,,,,,,,,,,,,,,,,,,,,,,,,,,,,,,,,,,,,,,,,,,,,,,,,,,,,,,,,,,,,,,,,,,,,,,,,,,,,,0.333333,,7269,710,31.1,1690,0.34,,,,,,,,,,,,,,,,,,,,,A virtual sensing approach for monitoring melt-pool dimensions using high speed coaxial imaging during laser powder bed fusion of metals,10.1016/j.addma.2021.101923
316L stainless steel,Laser Powder Bed Fusion (L-PBF),Single-layer strip scanning on 316L substrate using zig-zag scan vectors,400,900,,30,37.5,105,409.86,136.29,,3.01,,,,,,,,,,,,,,,,,,,,,,,,,,,,,,,,,,,,,,,,,,,,,,,,,,,,,,,,,,,,,,,,,,,,,,,,,,,,,,,,,,,,,,,,,,,,,,,,,,,,,,,,,,,,,,,,,,,,,,,,,,,,,,,,,,,,,,,,,0.444444,,7269,710,31.1,1690,0.34,,,,,,,,,,,,,,,,,,,,,A virtual sensing approach for monitoring melt-pool dimensions using high speed coaxial imaging during laser powder bed fusion of metals,10.1016/j.addma.2021.101923
316L stainless steel,Laser Powder Bed Fusion (L-PBF),Single-layer strip scanning on 316L substrate using zig-zag scan vectors,500,900,,30,37.5,105,555.57,125.43,,4.43,,,,,,,,,,,,,,,,,,,,,,,,,,,,,,,,,,,,,,,,,,,,,,,,,,,,,,,,,,,,,,,,,,,,,,,,,,,,,,,,,,,,,,,,,,,,,,,,,,,,,,,,,,,,,,,,,,,,,,,,,,,,,,,,,,,,,,,,,0.555556,,7269,710,31.1,1690,0.34,,,,,,,,,,,,,,,,,,,,,A virtual sensing approach for monitoring melt-pool dimensions using high speed coaxial imaging during laser powder bed fusion of metals,10.1016/j.addma.2021.101923
316L stainless steel,Laser Powder Bed Fusion (L-PBF),Single-layer strip scanning on 316L substrate using zig-zag scan vectors,600,900,,30,37.5,105,637.14,136.29,,4.68,,,,,,,,,,,,,,,,,,,,,,,,,,,,,,,,,,,,,,,,,,,,,,,,,,,,,,,,,,,,,,,,,,,,,,,,,,,,,,,,,,,,,,,,,,,,,,,,,,,,,,,,,,,,,,,,,,,,,,,,,,,,,,,,,,,,,,,,,0.666667,,7269,710,31.1,1690,0.34,,,,,,,,,,,,,,,,,,,,,A virtual sensing approach for monitoring melt-pool dimensions using high speed coaxial imaging during laser powder bed fusion of metals,10.1016/j.addma.2021.101923
316L stainless steel,Laser Powder Bed Fusion (L-PBF),Single-layer strip scanning on 316L substrate using zig-zag scan vectors,100,1000,,30,37.5,105,46.14,72.71,,0.63,,,,,,,,,,,,,,,,,,,,,,,,,,,,,,,,,,,,,,,,,,,,,,,,,,,,,,,,,,,,,,,,,,,,,,,,,,,,,,,,,,,,,,,,,,,,,,,,,,,,,,,,,,,,,,,,,,,,,,,,,,,,,,,,,,,,,,,,,0.1,,7269,710,31.1,1690,0.34,,,,,,,,,,,,,,,,,,,,,A virtual sensing approach for monitoring melt-pool dimensions using high speed coaxial imaging during laser powder bed fusion of metals,10.1016/j.addma.2021.101923
316L stainless steel,Laser Powder Bed Fusion (L-PBF),Single-layer strip scanning on 316L substrate using zig-zag scan vectors,200,1000,,30,37.5,105,97.86,129.33,,0.76,,,,,,,,,,,,,,,,,,,,,,,,,,,,,,,,,,,,,,,,,,,,,,,,,,,,,,,,,,,,,,,,,,,,,,,,,,,,,,,,,,,,,,,,,,,,,,,,,,,,,,,,,,,,,,,,,,,,,,,,,,,,,,,,,,,,,,,,,0.2,,7269,710,31.1,1690,0.34,,,,,,,,,,,,,,,,,,,,,A virtual sensing approach for monitoring melt-pool dimensions using high speed coaxial imaging during laser powder bed fusion of metals,10.1016/j.addma.2021.101923
316L stainless steel,Laser Powder Bed Fusion (L-PBF),Single-layer strip scanning on 316L substrate using zig-zag scan vectors,300,1000,,30,37.5,105,227.71,120.29,,1.9,,,,,,,,,,,,,,,,,,,,,,,,,,,,,,,,,,,,,,,,,,,,,,,,,,,,,,,,,,,,,,,,,,,,,,,,,,,,,,,,,,,,,,,,,,,,,,,,,,,,,,,,,,,,,,,,,,,,,,,,,,,,,,,,,,,,,,,,,0.3,,7269,710,31.1,1690,0.34,,,,,,,,,,,,,,,,,,,,,A virtual sensing approach for monitoring melt-pool dimensions using high speed coaxial imaging during laser powder bed fusion of metals,10.1016/j.addma.2021.101923
316L stainless steel,Laser Powder Bed Fusion (L-PBF),Single-layer strip scanning on 316L substrate using zig-zag scan vectors,400,1000,,30,37.5,105,356.86,123.14,,2.9,,,,,,,,,,,,,,,,,,,,,,,,,,,,,,,,,,,,,,,,,,,,,,,,,,,,,,,,,,,,,,,,,,,,,,,,,,,,,,,,,,,,,,,,,,,,,,,,,,,,,,,,,,,,,,,,,,,,,,,,,,,,,,,,,,,,,,,,,0.4,,7269,710,31.1,1690,0.34,,,,,,,,,,,,,,,,,,,,,A virtual sensing approach for monitoring melt-pool dimensions using high speed coaxial imaging during laser powder bed fusion of metals,10.1016/j.addma.2021.101923
316L stainless steel,Laser Powder Bed Fusion (L-PBF),Single-layer strip scanning on 316L substrate using zig-zag scan vectors,500,1000,,30,37.5,105,444.43,138.86,,3.2,,,,,,,,,,,,,,,,,,,,,,,,,,,,,,,,,,,,,,,,,,,,,,,,,,,,,,,,,,,,,,,,,,,,,,,,,,,,,,,,,,,,,,,,,,,,,,,,,,,,,,,,,,,,,,,,,,,,,,,,,,,,,,,,,,,,,,,,,0.5,,7269,710,31.1,1690,0.34,,,,,,,,,,,,,,,,,,,,,A virtual sensing approach for monitoring melt-pool dimensions using high speed coaxial imaging during laser powder bed fusion of metals,10.1016/j.addma.2021.101923
316L stainless steel,Laser Powder Bed Fusion (L-PBF),Single-layer strip scanning on 316L substrate using zig-zag scan vectors,600,1000,,30,37.5,105,335.14,225.71,,1.48,,,,,,,,,,,,,,,,,,,,,,,,,,,,,,,,,,,,,,,,,,,,,,,,,,,,,,,,,,,,,,,,,,,,,,,,,,,,,,,,,,,,,,,,,,,,,,,,,,,,,,,,,,,,,,,,,,,,,,,,,,,,,,,,,,,,,,,,,0.6,,7269,710,31.1,1690,0.34,,,,,,,,,,,,,,,,,,,,,A virtual sensing approach for monitoring melt-pool dimensions using high speed coaxial imaging during laser powder bed fusion of metals,10.1016/j.addma.2021.101923
316L stainless steel,Laser Powder Bed Fusion (L-PBF),Single-layer strip scanning on 316L substrate using zig-zag scan vectors,100,1100,,30,37.5,105,28.86,61.0,,0.47,,,,,,,,,,,,,,,,,,,,,,,,,,,,,,,,,,,,,,,,,,,,,,,,,,,,,,,,,,,,,,,,,,,,,,,,,,,,,,,,,,,,,,,,,,,,,,,,,,,,,,,,,,,,,,,,,,,,,,,,,,,,,,,,,,,,,,,,,0.090909,,7269,710,31.1,1690,0.34,,,,,,,,,,,,,,,,,,,,,A virtual sensing approach for monitoring melt-pool dimensions using high speed coaxial imaging during laser powder bed fusion of metals,10.1016/j.addma.2021.101923
316L stainless steel,Laser Powder Bed Fusion (L-PBF),Single-layer strip scanning on 316L substrate using zig-zag scan vectors,200,1100,,30,37.5,105,84.14,120.86,,0.7,,,,,,,,,,,,,,,,,,,,,,,,,,,,,,,,,,,,,,,,,,,,,,,,,,,,,,,,,,,,,,,,,,,,,,,,,,,,,,,,,,,,,,,,,,,,,,,,,,,,,,,,,,,,,,,,,,,,,,,,,,,,,,,,,,,,,,,,,0.181818,,7269,710,31.1,1690,0.34,,,,,,,,,,,,,,,,,,,,,A virtual sensing approach for monitoring melt-pool dimensions using high speed coaxial imaging during laser powder bed fusion of metals,10.1016/j.addma.2021.101923
