Repository: BaratiLab/Material-Database-Agent

## Files

```
table2_meltpoolnet/
├── meltpoolnet_lib.py        # shared evaluation logic (metrics, matching, mapping parsers)
├── run_all.py                # runs all five models
├── meltpoolnet_regression.csv# ORIGINAL ground truth (Akbari et al., shared by all models)
├── gpt54/   gpt52/   claude/   glm/   qwen/
│     ├── evaluate.py                 # model-specific config + run
│     ├── extracted_data_*.csv        # RECONSTRUCTED dataset for this model
│     ├── <row_mapping>.csv           # frozen 100-pair mapping used in the paper
│     └── results_reproduced.csv      # written when you run evaluate.py
```

File: result_reproducibility/table2_meltpoolnet/gpt54/extracted_data_codex_gpt54.csv (part 5 of 9)
316L stainless steel,Laser Powder Bed Fusion (L-PBF),Single-layer strip scanning on 316L substrate using zig-zag scan vectors,300,1100,,30,37.5,105,201.14,112.0,,1.8,,,,,,,,,,,,,,,,,,,,,,,,,,,,,,,,,,,,,,,,,,,,,,,,,,,,,,,,,,,,,,,,,,,,,,,,,,,,,,,,,,,,,,,,,,,,,,,,,,,,,,,,,,,,,,,,,,,,,,,,,,,,,,,,,,,,,,,,,0.272727,,7269,710,31.1,1690,0.34,,,,,,,,,,,,,,,,,,,,,A virtual sensing approach for monitoring melt-pool dimensions using high speed coaxial imaging during laser powder bed fusion of metals,10.1016/j.addma.2021.101923
316L stainless steel,Laser Powder Bed Fusion (L-PBF),Single-layer strip scanning on 316L substrate using zig-zag scan vectors,400,1100,,30,37.5,105,313.57,114.29,,2.74,,,,,,,,,,,,,,,,,,,,,,,,,,,,,,,,,,,,,,,,,,,,,,,,,,,,,,,,,,,,,,,,,,,,,,,,,,,,,,,,,,,,,,,,,,,,,,,,,,,,,,,,,,,,,,,,,,,,,,,,,,,,,,,,,,,,,,,,,0.363636,,7269,710,31.1,1690,0.34,,,,,,,,,,,,,,,,,,,,,A virtual sensing approach for monitoring melt-pool dimensions using high speed coaxial imaging during laser powder bed fusion of metals,10.1016/j.addma.2021.101923
316L stainless steel,Laser Powder Bed Fusion (L-PBF),Single-layer strip scanning on 316L substrate using zig-zag scan vectors,500,1100,,30,37.5,105,287.57,142.0,,2.03,,,,,,,,,,,,,,,,,,,,,,,,,,,,,,,,,,,,,,,,,,,,,,,,,,,,,,,,,,,,,,,,,,,,,,,,,,,,,,,,,,,,,,,,,,,,,,,,,,,,,,,,,,,,,,,,,,,,,,,,,,,,,,,,,,,,,,,,,0.454545,,7269,710,31.1,1690,0.34,,,,,,,,,,,,,,,,,,,,,A virtual sensing approach for monitoring melt-pool dimensions using high speed coaxial imaging during laser powder bed fusion of metals,10.1016/j.addma.2021.101923
316L stainless steel,Laser Powder Bed Fusion (L-PBF),Single-layer strip scanning on 316L substrate using zig-zag scan vectors,600,1100,,30,37.5,105,274.57,198.86,,1.38,,,,,,,,,,,,,,,,,,,,,,,,,,,,,,,,,,,,,,,,,,,,,,,,,,,,,,,,,,,,,,,,,,,,,,,,,,,,,,,,,,,,,,,,,,,,,,,,,,,,,,,,,,,,,,,,,,,,,,,,,,,,,,,,,,,,,,,,,0.545455,,7269,710,31.1,1690,0.34,,,,,,,,,,,,,,,,,,,,,A virtual sensing approach for monitoring melt-pool dimensions using high speed coaxial imaging during laser powder bed fusion of metals,10.1016/j.addma.2021.101923
Nickel alloy 625 (IN625),Laser Powder Bed Fusion (LPBF),Single-track laser scans on bare substrate and single-layer powder,50,500,,,62,500,20,75,,0.267,,,,,,,,,,,,,,,,,,,,,,,,,,,,,,,,,,,,,,,,,,,,,,,,,,,,,,,,,,,,,,,,,,,,,,,,,,,,,,,,,,,,,,,,,,,,,,,,,,,,,,,,,,,,,,,,,bare plate,,,,,,,,,0.533,,,,,,,,,,,,,,,0.1,,,,,,,,,,,,,,,,,,,,,,,,,,101504,"Transient Laser Energy Absorption, Co-axial Melt Pool Monitoring, and Relationship to Melt Pool Morphology",10.1016/j.addma.2020.101504
Nickel alloy 625 (IN625),Laser Powder Bed Fusion (LPBF),Single-track laser scans on bare substrate and single-layer powder,65,500,,,62,500,25,85,,0.294,,,,,,,,,,,,,,,,,,,,,,,,,,,,,,,,,,,,,,,,,,,,,,,,,,,,,,,,,,,,,,,,,,,,,,,,,,,,,,,,,,,,,,,,,,,,,,,,,,,,,,,,,,,,,,,,,bare plate,,,,,,,,,0.588,,,,,,,,,,,,,,,0.13,,,,,,,,,,,,,,,,,,,,,,,,,,101504,"Transient Laser Energy Absorption, Co-axial Melt Pool Monitoring, and Relationship to Melt Pool Morphology",10.1016/j.addma.2020.101504
Nickel alloy 625 (IN625),Laser Powder Bed Fusion (LPBF),Single-track laser scans on bare substrate and single-layer powder,80,500,,,62,500,35,100,,0.35,,,,,,,,,,,,,,,,,,,,,,,,,,,,,,,,,,,,,,,,,,,,,,,,,,,,,,,,,,,,,,,,,,,,,,,,,,,,,,,,,,,,,,,,,,,,,,,,,,,,,,,,,,,,,,,,,bare plate,,,,,,,,,0.7,,,,,,,,,,,,,,,0.16,,,,,,,,,,,,,,,,,,,,,,,,,,101504,"Transient Laser Energy Absorption, Co-axial Melt Pool Monitoring, and Relationship to Melt Pool Morphology",10.1016/j.addma.2020.101504
Nickel alloy 625 (IN625),Laser Powder Bed Fusion (LPBF),Single-track laser scans on bare substrate and single-layer powder,100,500,,,62,500,70,135,,0.519,,,,,,,,,,,,,,,,,,,,,,,,,,,,,,,,,,,,,,,,,,,,,,,,,,,,,,,,,,,,,,,,,,,,,,,,,,,,,,,,,,,,,,,,,,,,,,,,,,,,,,,,,,,,,,,,,bare plate,,,,,,,,,1.037,,,,,,,,,,,,,,,0.2,,,,,,,,,,,,,,,,,,,,,,,,,,101504,"Transient Laser Energy Absorption, Co-axial Melt Pool Monitoring, and Relationship to Melt Pool Morphology",10.1016/j.addma.2020.101504
Nickel alloy 625 (IN625),Laser Powder Bed Fusion (LPBF),Single-track laser scans on bare substrate and single-layer powder,120,500,,,62,500,105,145,,0.724,,,,,,,,,,,,,,,,,,,,,,,,,,,,,,,,,,,,,,,,,,,,,,,,,,,,,,,,,,,,,,,,,,,,,,,,,,,,,,,,,,,,,,,,,,,,,,,,,,,,,,,,,,,,,,,,,bare plate,,,,,,,,,1.448,,,,,,,,,,,,,,,0.24,,,,,,,,,,,,,,,,,,,,,,,,,,101504,"Transient Laser Energy Absorption, Co-axial Melt Pool Monitoring, and Relationship to Melt Pool Morphology",10.1016/j.addma.2020.101504
Nickel alloy 625 (IN625),Laser Powder Bed Fusion (LPBF),Single-track laser scans on bare substrate and single-layer powder,150,500,,,62,500,150,150,,1.0,,,,,,,,,,,,,,,,,,,,,,,,,,,,,,,,,,,,,,,,,,,,,,,,,,,,,,,,,,,,,,,,,,,,,,,,,,,,,,,,,,,,,,,,,,,,,,,,,,,,,,,,,,,,,,,,,bare plate,,,,,,,,,2.0,,,,,,,,,,,,,,,0.3,,,,,,,,,,,,,,,,,,,,,,,,,,101504,"Transient Laser Energy Absorption, Co-axial Melt Pool Monitoring, and Relationship to Melt Pool Morphology",10.1016/j.addma.2020.101504
Nickel alloy 625 (IN625),Laser Powder Bed Fusion (LPBF),Single-track laser scans on bare substrate and single-layer powder,200,500,,,62,500,215,165,,1.303,,,,,,,,,,,,,,,,,,,,,,,,,,,,,,,,,,,,,,,,,,,,,,,,,,,,,,,,,,,,,,,,,,,,,,,,,,,,,,,,,,,,,,,,,,,,,,,,,,,,,,,,,,,,,,,,,bare plate,,,,,,,,,2.606,,,,,,,,,,,,,,,0.4,,,,,,,,,,,,,,,,,,,,,,,,,,101504,"Transient Laser Energy Absorption, Co-axial Melt Pool Monitoring, and Relationship to Melt Pool Morphology",10.1016/j.addma.2020.101504
Nickel alloy 625 (IN625),Laser Powder Bed Fusion (LPBF),Single-track laser scans on bare substrate and single-layer powder,250,500,,,62,500,280,175,,1.6,,,,,,,,,,,,,,,,,,,,,,,,,,,,,,,,,,,,,,,,,,,,,,,,,,,,,,,,,,,,,,,,,,,,,,,,,,,,,,,,,,,,,,,,,,,,,,,,,,,,,,,,,,,,,,,,,bare plate,,,,,,,,,3.2,,,,,,,,,,,,,,,0.5,,,,,,,,,,,,,,,,,,,,,,,,,,101504,"Transient Laser Energy Absorption, Co-axial Melt Pool Monitoring, and Relationship to Melt Pool Morphology",10.1016/j.addma.2020.101504
Nickel alloy 625 (IN625),Laser Powder Bed Fusion (LPBF),Single-track laser scans on bare substrate and single-layer powder,300,500,,,62,500,345,180,,1.917,,,,,,,,,,,,,,,,,,,,,,,,,,,,,,,,,,,,,,,,,,,,,,,,,,,,,,,,,,,,,,,,,,,,,,,,,,,,,,,,,,,,,,,,,,,,,,,,,,,,,,,,,,,,,,,,,bare plate,,,,,,,,,3.833,,,,,,,,,,,,,,,0.6,,,,,,,,,,,,,,,,,,,,,,,,,,101504,"Transient Laser Energy Absorption, Co-axial Melt Pool Monitoring, and Relationship to Melt Pool Morphology",10.1016/j.addma.2020.101504
Nickel alloy 625 (IN625),Laser Powder Bed Fusion (LPBF),Single-track laser scans on bare substrate and single-layer powder,50,500,,60,62,500,10,80,,0.125,,,,,,,,,,,,,,,,,,,,,,,,,,,,,,,,,,,,,,,,,,,,,,,,,,,,,,,,,,,,,,,,,,,,,,,,,,,,,,,,,,,,,,,,,,,,,,,,,,,,,,,,,,,,,,,,,single-layer powder,,,,,,,,,0.25,,,,,,,,,,,,,,,0.1,26.882,,,,,,,,,,,,,,,,,,,,,,,,,101504,"Transient Laser Energy Absorption, Co-axial Melt Pool Monitoring, and Relationship to Melt Pool Morphology",10.1016/j.addma.2020.101504
Nickel alloy 625 (IN625),Laser Powder Bed Fusion (LPBF),Single-track laser scans on bare substrate and single-layer powder,65,500,,60,62,500,15,85,,0.176,,,,,,,,,,,,,,,,,,,,,,,,,,,,,,,,,,,,,,,,,,,,,,,,,,,,,,,,,,,,,,,,,,,,,,,,,,,,,,,,,,,,,,,,,,,,,,,,,,,,,,,,,,,,,,,,,single-layer powder,,,,,,,,,0.353,,,,,,,,,,,,,,,0.13,34.946,,,,,,,,,,,,,,,,,,,,,,,,,101504,"Transient Laser Energy Absorption, Co-axial Melt Pool Monitoring, and Relationship to Melt Pool Morphology",10.1016/j.addma.2020.101504
Nickel alloy 625 (IN625),Laser Powder Bed Fusion (LPBF),Single-track laser scans on bare substrate and single-layer powder,80,500,,60,62,500,30,100,,0.3,,,,,,,,,,,,,,,,,,,,,,,,,,,,,,,,,,,,,,,,,,,,,,,,,,,,,,,,,,,,,,,,,,,,,,,,,,,,,,,,,,,,,,,,,,,,,,,,,,,,,,,,,,,,,,,,,single-layer powder,,,,,,,,,0.6,,,,,,,,,,,,,,,0.16,43.011,,,,,,,,,,,,,,,,,,,,,,,,,101504,"Transient Laser Energy Absorption, Co-axial Melt Pool Monitoring, and Relationship to Melt Pool Morphology",10.1016/j.addma.2020.101504
Nickel alloy 625 (IN625),Laser Powder Bed Fusion (LPBF),Single-track laser scans on bare substrate and single-layer powder,100,500,,60,62,500,55,130,,0.423,,,,,,,,,,,,,,,,,,,,,,,,,,,,,,,,,,,,,,,,,,,,,,,,,,,,,,,,,,,,,,,,,,,,,,,,,,,,,,,,,,,,,,,,,,,,,,,,,,,,,,,,,,,,,,,,,single-layer powder,,,,,,,,,0.846,,,,,,,,,,,,,,,0.2,53.763,,,,,,,,,,,,,,,,,,,,,,,,,101504,"Transient Laser Energy Absorption, Co-axial Melt Pool Monitoring, and Relationship to Melt Pool Morphology",10.1016/j.addma.2020.101504
Nickel alloy 625 (IN625),Laser Powder Bed Fusion (LPBF),Single-track laser scans on bare substrate and single-layer powder,120,500,,60,62,500,90,145,,0.621,,,,,,,,,,,,,,,,,,,,,,,,,,,,,,,,,,,,,,,,,,,,,,,,,,,,,,,,,,,,,,,,,,,,,,,,,,,,,,,,,,,,,,,,,,,,,,,,,,,,,,,,,,,,,,,,,single-layer powder,,,,,,,,,1.241,,,,,,,,,,,,,,,0.24,64.516,,,,,,,,,,,,,,,,,,,,,,,,,101504,"Transient Laser Energy Absorption, Co-axial Melt Pool Monitoring, and Relationship to Melt Pool Morphology",10.1016/j.addma.2020.101504
Nickel alloy 625 (IN625),Laser Powder Bed Fusion (LPBF),Single-track laser scans on bare substrate and single-layer powder,150,500,,60,62,500,130,145,,0.897,,,,,,,,,,,,,,,,,,,,,,,,,,,,,,,,,,,,,,,,,,,,,,,,,,,,,,,,,,,,,,,,,,,,,,,,,,,,,,,,,,,,,,,,,,,,,,,,,,,,,,,,,,,,,,,,,single-layer powder,,,,,,,,,1.793,,,,,,,,,,,,,,,0.3,80.645,,,,,,,,,,,,,,,,,,,,,,,,,101504,"Transient Laser Energy Absorption, Co-axial Melt Pool Monitoring, and Relationship to Melt Pool Morphology",10.1016/j.addma.2020.101504
Nickel alloy 625 (IN625),Laser Powder Bed Fusion (LPBF),Single-track laser scans on bare substrate and single-layer powder,200,500,,60,62,500,200,150,,1.333,,,,,,,,,,,,,,,,,,,,,,,,,,,,,,,,,,,,,,,,,,,,,,,,,,,,,,,,,,,,,,,,,,,,,,,,,,,,,,,,,,,,,,,,,,,,,,,,,,,,,,,,,,,,,,,,,single-layer powder,,,,,,,,,2.667,,,,,,,,,,,,,,,0.4,107.527,,,,,,,,,,,,,,,,,,,,,,,,,101504,"Transient Laser Energy Absorption, Co-axial Melt Pool Monitoring, and Relationship to Melt Pool Morphology",10.1016/j.addma.2020.101504
Nickel alloy 625 (IN625),Laser Powder Bed Fusion (LPBF),Single-track laser scans on bare substrate and single-layer powder,250,500,,60,62,500,260,160,,1.625,,,,,,,,,,,,,,,,,,,,,,,,,,,,,,,,,,,,,,,,,,,,,,,,,,,,,,,,,,,,,,,,,,,,,,,,,,,,,,,,,,,,,,,,,,,,,,,,,,,,,,,,,,,,,,,,,single-layer powder,,,,,,,,,3.25,,,,,,,,,,,,,,,0.5,134.409,,,,,,,,,,,,,,,,,,,,,,,,,101504,"Transient Laser Energy Absorption, Co-axial Melt Pool Monitoring, and Relationship to Melt Pool Morphology",10.1016/j.addma.2020.101504
Nickel alloy 625 (IN625),Laser Powder Bed Fusion (LPBF),Single-track laser scans on bare substrate and single-layer powder,300,500,,60,62,500,325,165,,1.97,,,,,,,,,,,,,,,,,,,,,,,,,,,,,,,,,,,,,,,,,,,,,,,,,,,,,,,,,,,,,,,,,,,,,,,,,,,,,,,,,,,,,,,,,,,,,,,,,,,,,,,,,,,,,,,,,single-layer powder,,,,,,,,,3.939,,,,,,,,,,,,,,,0.6,161.29,,,,,,,,,,,,,,,,,,,,,,,,,101504,"Transient Laser Energy Absorption, Co-axial Melt Pool Monitoring, and Relationship to Melt Pool Morphology",10.1016/j.addma.2020.101504
SS316L,Laser Powder Bed Fusion (LPBF),"Selective Laser Melting (continuous-wave Nd:YAG), meander scan with 90 degree layer rotation",150,968.992,,40,130,90,91.37,139.8,,0.654,,,,,,,,,,,,,,,,,,,,,,,,,,,,,,,,,,,,,,,,,,,,,,,,,,,,,,,,,,,,,,,,,,,,,,,,,,,,,,,,,,,,,,,,,,,1.53,10033,,,,,,,,,,,,,,,,,,,,,,,,,,,,,,,,,,,,,,,,,,,,,0.1548,43,,,,,,,,,,,,,,,,,,,,,,,,,file22,Correlation of meltpool characteristics and residual stresses at high laser intensity for metal lpbf process,10.1080/2374068X.2018.1535643
SS316L,Laser Powder Bed Fusion (LPBF),"Selective Laser Melting (continuous-wave Nd:YAG), meander scan with 90 degree layer rotation",150,672.043,,40,130,90,128.41,193.89,,0.662,,,,,,,,,,,,,,,,,,,,,,,,,,,,,,,,,,,,,,,,,,,,,,,,,,,,,,,,,,,,,,,,,,,,,,,,,,,,,,,,,,,,,,,,,,,1.51,19554,,,,,,,,,,,,,,,,,,,,,,,,,,,,,,,,,,,,,,,,,,,,,0.2232,62,,,,,,,,,,,,,,,,,,,,,,,,,file22,Correlation of meltpool characteristics and residual stresses at high laser intensity for metal lpbf process,10.1080/2374068X.2018.1535643
SS316L,Laser Powder Bed Fusion (LPBF),"Selective Laser Melting (continuous-wave Nd:YAG), meander scan with 90 degree layer rotation",150,527.426,,40,130,90,132.51,217.31,,0.61,,,,,,,,,,,,,,,,,,,,,,,,,,,,,,,,,,,,,,,,,,,,,,,,,,,,,,,,,,,,,,,,,,,,,,,,,,,,,,,,,,,,,,,,,,,1.64,22616,,,,,,,,,,,,,,,,,,,,,,,,,,,,,,,,,,,,,,,,,,,,,0.2844,79,,,,,,,,,,,,,,,,,,,,,,,,,file22,Correlation of meltpool characteristics and residual stresses at high laser intensity for metal lpbf process,10.1080/2374068X.2018.1535643
SS316L,Laser Powder Bed Fusion (LPBF),"Selective Laser Melting (continuous-wave Nd:YAG), meander scan with 90 degree layer rotation",200,1291.99,,40,130,90,121.55,139.78,,0.8696,,,,,,,,,,,,,,,,,,,,,,,,,,,,,,,,,,,,,,,,,,,,,,,,,,,,,,,,,,,,,,,,,,,,,,,,,,,,,,,,,,,,,,,,,,,1.15,13344,,,,,,,,,,,,,,,,,,,,,,,,,,,,,,,,,,,,,,,,,,,,,0.1548,43,,,,,,,,,,,,,,,,,,,,,,,,,file22,Correlation of meltpool characteristics and residual stresses at high laser intensity for metal lpbf process,10.1080/2374068X.2018.1535643
SS316L,Laser Powder Bed Fusion (LPBF),"Selective Laser Melting (continuous-wave Nd:YAG), meander scan with 90 degree layer rotation",200,896.057,,40,130,90,167.67,189.47,,0.8849,,,,,,,,,,,,,,,,,,,,,,,,,,,,,,,,,,,,,,,,,,,,,,,,,,,,,,,,,,,,,,,,,,,,,,,,,,,,,,,,,,,,,,,,,,,1.13,24951,,,,,,,,,,,,,,,,,,,,,,,,,,,,,,,,,,,,,,,,,,,,,0.2232,62,,,,,,,,,,,,,,,,,,,,,,,,,file22,Correlation of meltpool characteristics and residual stresses at high laser intensity for metal lpbf process,10.1080/2374068X.2018.1535643
SS316L,Laser Powder Bed Fusion (LPBF),"Selective Laser Melting (continuous-wave Nd:YAG), meander scan with 90 degree layer rotation",200,703.235,,40,130,90,154.47,200.81,,0.7692,,,,,,,,,,,,,,,,,,,,,,,,,,,,,,,,,,,,,,,,,,,,,,,,,,,,,,,,,,,,,,,,,,,,,,,,,,,,,,,,,,,,,,,,,,,1.3,24362,,,,,,,,,,,,,,,,,,,,,,,,,,,,,,,,,,,,,,,,,,,,,0.2844,79,,,,,,,,,,,,,,,,,,,,,,,,,file22,Correlation of meltpool characteristics and residual stresses at high laser intensity for metal lpbf process,10.1080/2374068X.2018.1535643
SS316L,Laser Powder Bed Fusion (LPBF),"Selective Laser Melting (continuous-wave Nd:YAG), meander scan with 90 degree layer rotation",250,1614.987,,40,130,90,128.1,163.96,,0.7812,,,,,,,,,,,,,,,,,,,,,,,,,,,,,,,,,,,,,,,,,,,,,,,,,,,,,,,,,,,,,,,,,,,,,,,,,,,,,,,,,,,,,,,,,,,1.28,16496,,,,,,,,,,,,,,,,,,,,,,,,,,,,,,,,,,,,,,,,,,,,,0.1548,43,,,,,,,,,,,,,,,,,,,,,,,,,file22,Correlation of meltpool characteristics and residual stresses at high laser intensity for metal lpbf process,10.1080/2374068X.2018.1535643
SS316L,Laser Powder Bed Fusion (LPBF),"Selective Laser Melting (continuous-wave Nd:YAG), meander scan with 90 degree layer rotation",250,1120.072,,40,130,90,173.36,164.7,,1.0526,,,,,,,,,,,,,,,,,,,,,,,,,,,,,,,,,,,,,,,,,,,,,,,,,,,,,,,,,,,,,,,,,,,,,,,,,,,,,,,,,,,,,,,,,,,0.95,22425,,,,,,,,,,,,,,,,,,,,,,,,,,,,,,,,,,,,,,,,,,,,,0.2232,62,,,,,,,,,,,,,,,,,,,,,,,,,file22,Correlation of meltpool characteristics and residual stresses at high laser intensity for metal lpbf process,10.1080/2374068X.2018.1535643
SS316L,Laser Powder Bed Fusion (LPBF),"Selective Laser Melting (continuous-wave Nd:YAG), meander scan with 90 degree layer rotation",250,879.044,,40,130,90,223.92,266.47,,0.8403,,,,,,,,,,,,,,,,,,,,,,,,,,,,,,,,,,,,,,,,,,,,,,,,,,,,,,,,,,,,,,,,,,,,,,,,,,,,,,,,,,,,,,,,,,,1.19,46863,,,,,,,,,,,,,,,,,,,,,,,,,,,,,,,,,,,,,,,,,,,,,0.2844,79,,,,,,,,,,,,,,,,,,,,,,,,,file22,Correlation of meltpool characteristics and residual stresses at high laser intensity for metal lpbf process,10.1080/2374068X.2018.1535643
SS316L,Laser Powder Bed Fusion (LPBF),"Selective Laser Melting (continuous-wave Nd:YAG), meander scan with 90 degree layer rotation",300,1937.984,,40,130,90,151.79,194.3,,0.7813,,,,,,,,,,,,,,,,,,,,,,,,,,,,,,,,,,,,,,,,,,,,,,,,,,,,,,,,,,,,,,,,,,,,,,,,,,,,,,,,,,,,,,,,,,,1.28,23164,,,,,,,,,,,,,,,,,,,,,,,,,,,,,,,,,,,,,,,,,,,,,0.1548,43,,,,,,,,,,,,,,,,,,,,,,,,,file22,Correlation of meltpool characteristics and residual stresses at high laser intensity for metal lpbf process,10.1080/2374068X.2018.1535643
SS316L,Laser Powder Bed Fusion (LPBF),"Selective Laser Melting (continuous-wave Nd:YAG), meander scan with 90 degree layer rotation",300,1344.086,,40,130,90,180.79,146.44,,1.2346,,,,,,,,,,,,,,,,,,,,,,,,,,,,,,,,,,,,,,,,,,,,,,,,,,,,,,,,,,,,,,,,,,,,,,,,,,,,,,,,,,,,,,,,,,,0.81,20793,,,,,,,,,,,,,,,,,,,,,,,,,,,,,,,,,,,,,,,,,,,,,0.2232,62,,,,,,,,,,,,,,,,,,,,,,,,,file22,Correlation of meltpool characteristics and residual stresses at high laser intensity for metal lpbf process,10.1080/2374068X.2018.1535643
SS316L,Laser Powder Bed Fusion (LPBF),"Selective Laser Melting (continuous-wave Nd:YAG), meander scan with 90 degree layer rotation",300,1054.852,,40,130,90,231.42,164.31,,1.4085,,,,,,,,,,,,,,,,,,,,,,,,,,,,,,,,,,,,,,,,,,,,,,,,,,,,,,,,,,,,,,,,,,,,,,,,,,,,,,,,,,,,,,,,,,,0.71,29863,,,,,,,,,,,,,,,,,,,,,,,,,,,,,,,,,,,,,,,,,,,,,0.2844,79,,,,,,,,,,,,,,,,,,,,,,,,,file22,Correlation of meltpool characteristics and residual stresses at high laser intensity for metal lpbf process,10.1080/2374068X.2018.1535643
SS316L,Laser Powder Bed Fusion (LPBF),"Selective Laser Melting (continuous-wave Nd:YAG), meander scan with 90 degree layer rotation",350,2260.982,,40,130,90,166.93,183.63,,0.9091,,,,,,,,,,,,,,,,,,,,,,,,,,,,,,,,,,,,,,,,,,,,,,,,,,,,,,,,,,,,,,,,,,,,,,,,,,,,,,,,,,,,,,,,,,,1.1,24075,,,,,,,,,,,,,,,,,,,,,,,,,,,,,,,,,,,,,,,,,,,,,0.1548,43,,,,,,,,,,,,,,,,,,,,,,,,,file22,Correlation of meltpool characteristics and residual stresses at high laser intensity for metal lpbf process,10.1080/2374068X.2018.1535643
SS316L,Laser Powder Bed Fusion (LPBF),"Selective Laser Melting (continuous-wave Nd:YAG), meander scan with 90 degree layer rotation",350,1568.1,,40,130,90,233.18,156.23,,1.4925,,,,,,,,,,,,,,,,,,,,,,,,,,,,,,,,,,,,,,,,,,,,,,,,,,,,,,,,,,,,,,,,,,,,,,,,,,,,,,,,,,,,,,,,,,,0.67,28612,,,,,,,,,,,,,,,,,,,,,,,,,,,,,,,,,,,,,,,,,,,,,0.2232,62,,,,,,,,,,,,,,,,,,,,,,,,,file22,Correlation of meltpool characteristics and residual stresses at high laser intensity for metal lpbf process,10.1080/2374068X.2018.1535643
SS316L,Laser Powder Bed Fusion (LPBF),"Selective Laser Melting (continuous-wave Nd:YAG), meander scan with 90 degree layer rotation",350,1230.661,,40,130,90,262.01,167.69,,1.5625,,,,,,,,,,,,,,,,,,,,,,,,,,,,,,,,,,,,,,,,,,,,,,,,,,,,,,,,,,,,,,,,,,,,,,,,,,,,,,,,,,,,,,,,,,,0.64,34508,,,,,,,,,,,,,,,,,,,,,,,,,,,,,,,,,,,,,,,,,,,,,0.2844,79,,,,,,,,,,,,,,,,,,,,,,,,,file22,Correlation of meltpool characteristics and residual stresses at high laser intensity for metal lpbf process,10.1080/2374068X.2018.1535643
"Multi-material study: 316L stainless steel, Nickel 400, Al6061, Ti-64",Laser powder bed fusion (LPBF)-relevant laser melting,Single-track laser scan on plate samples with in situ X-ray imaging under varied pressure and oxygen partial pressure,100,800,,,55,,140,,30,,,,,,,,,,,,,,,,,,,,,,,,True,,,,,,,,,,,,,,,,,,,,,,,,,,,,,,,,,,vapor_depression,,,,,,surface_length_L,,,,,,,,,,,,10,,,,,,,,,,ambient_Ar,97,,,,4.0,,,,,,,,,,,,,,,,,,,,,,,,,,,,,,,,,,,,,,,,,,,,,,,0.125,,,,,,,,,,,,,,,,,,,,,,,,,,Additive Manufacturing 32 (2020) 101084,Pressure dependence of the laser-metal interaction under laser powder bed fusion conditions probed by in situ X-ray imaging,10.1016/j.addma.2020.101084
"Multi-material study: 316L stainless steel, Nickel 400, Al6061, Ti-64",Laser powder bed fusion (LPBF)-relevant laser melting,Single-track laser scan on plate samples with in situ X-ray imaging under varied pressure and oxygen partial pressure,150,800,,,55,,145,,35,,,,,,,,,,,,,,,,,,,,,,,,True,,,,,,,,,,,,,,,,,,,,,,,,,,,,,,,,,,vapor_depression,,,,,,surface_length_L,,,,,,,,,,,,10,,,,,,,,,,ambient_Ar,97,,,,5.5,,,,,,,,,,,,,,,,,,,,,,,,,,,,,,,,,,,,,,,,,,,,,,,0.1875,,,,,,,,,,,,,,,,,,,,,,,,,,Additive Manufacturing 32 (2020) 101084,Pressure dependence of the laser-metal interaction under laser powder bed fusion conditions probed by in situ X-ray imaging,10.1016/j.addma.2020.101084
"Multi-material study: 316L stainless steel, Nickel 400, Al6061, Ti-64",Laser powder bed fusion (LPBF)-relevant laser melting,Single-track laser scan on plate samples with in situ X-ray imaging under varied pressure and oxygen partial pressure,400,800,,,55,,400,,95,,,,,,,,,,,,,,,,,,,,,,,,True,,,,,,,,,,,,,,,,,,,,,,,,,,,,,,,,,,vapor_depression,,,,,,surface_length_L,,,,,,,,,,,,10,,,,,,,,,,ambient_Ar,97,,,,13.0,,,,,,,,,,,,,,,,,,,,,,,,,,,,,,,,,,,,,,,,,,,,,,,0.5,,,,,,,,,,,,,,,,,,,,,,,,,,Additive Manufacturing 32 (2020) 101084,Pressure dependence of the laser-metal interaction under laser powder bed fusion conditions probed by in situ X-ray imaging,10.1016/j.addma.2020.101084
"Multi-material study: 316L stainless steel, Nickel 400, Al6061, Ti-64",Laser powder bed fusion (LPBF)-relevant laser melting,Single-track laser scan on plate samples with in situ X-ray imaging under varied pressure and oxygen partial pressure,100,800,,,55,,90,,95,,,,,,,,,,,,,,,,,,,,,,,,True,,,,,,,,,,,,,,,,,,,,,,,,,,,,,,,,,,vapor_depression,,,,,,surface_length_L,,,,,,,,,,,,,,,,,,,,,0.0013,vacuum,,,,,2.0,,,,,,,,,,,,,,,,,,,,,,,,,,,,,,,,,,,,,,,,,,,,,,,0.125,,,,,,,,,,,,,,,,,,,,,,,,,,Additive Manufacturing 32 (2020) 101084,Pressure dependence of the laser-metal interaction under laser powder bed fusion conditions probed by in situ X-ray imaging,10.1016/j.addma.2020.101084
"Multi-material study: 316L stainless steel, Nickel 400, Al6061, Ti-64",Laser powder bed fusion (LPBF)-relevant laser melting,Single-track laser scan on plate samples with in situ X-ray imaging under varied pressure and oxygen partial pressure,150,800,,,55,,145,,130,,,,,,,,,,,,,,,,,,,,,,,,True,,,,,,,,,,,,,,,,,,,,,,,,,,,,,,,,,,vapor_depression,,,,,,surface_length_L,,,,,,,,,,,,,,,,,,,,,0.0013,vacuum,,,,,2.0,,,,,,,,,,,,,,,,,,,,,,,,,,,,,,,,,,,,,,,,,,,,,,,0.1875,,,,,,,,,,,,,,,,,,,,,,,,,,Additive Manufacturing 32 (2020) 101084,Pressure dependence of the laser-metal interaction under laser powder bed fusion conditions probed by in situ X-ray imaging,10.1016/j.addma.2020.101084
"Multi-material study: 316L stainless steel, Nickel 400, Al6061, Ti-64",Laser powder bed fusion (LPBF)-relevant laser melting,Single-track laser scan on plate samples with in situ X-ray imaging under varied pressure and oxygen partial pressure,400,800,,,55,,460,,80,,,,,,,,,,,,,,,,,,,,,,,,True,,,,,,,,,,,,,,,,,,,,,,,,,,,,,,,,,,vapor_depression,,,,,,surface_length_L,,,,,,,,,,,,,,,,,,,,,0.0013,vacuum,,,,,12.5,,,,,,,,,,,,,,,,,,,,,,,,,,,,,,,,,,,,,,,,,,,,,,,0.5,,,,,,,,,,,,,,,,,,,,,,,,,,Additive Manufacturing 32 (2020) 101084,Pressure dependence of the laser-metal interaction under laser powder bed fusion conditions probed by in situ X-ray imaging,10.1016/j.addma.2020.101084
"Multi-material study: 316L stainless steel, Nickel 400, Al6061, Ti-64",Laser powder bed fusion (LPBF)-relevant laser melting,Single-track laser scan on plate samples with in situ X-ray imaging under varied pressure and oxygen partial pressure,400,1000,,,,,200,,255,,,,,,,,,,,,,,,,,,,,,,,,True,,,,,,,,,,,,,,,,,,,,,,,,,,,,,,,,,,vapor_depression,,,,,,surface_length_L,,,,,,,,,,,,10,,,,,,,,,,ambient_Ar,101,,,,1.9,,,,,,,,,,,,,,,,,,,,,,,,,,,,,,,,,,,,,,,,,,,,,,,0.4,,,,,,,,,,,,,,,,,,,,,,,,,,Additive Manufacturing 32 (2020) 101084,Pressure dependence of the laser-metal interaction under laser powder bed fusion conditions probed by in situ X-ray imaging,10.1016/j.addma.2020.101084
"Multi-material study: 316L stainless steel, Nickel 400, Al6061, Ti-64",Laser powder bed fusion (LPBF)-relevant laser melting,Single-track laser scan on plate samples with in situ X-ray imaging under varied pressure and oxygen partial pressure,400,1000,,,,,160,,170,,,,,,,,,,,,,,,,,,,,,,,,True,,,,,,,,,,,,,,,,,,,,,,,,,,,,,,,,,,vapor_depression,,,,,,surface_length_L,,,,,,,,,,,,13000,,,,,,,,,,ambient_Ar_plus_O2,101,,,,1.2,,,,,,,,,,,,,,,,,,,,,,,,,,,,,,,,,,,,,,,,,,,,,,,0.4,,,,,,,,,,,,,,,,,,,,,,,,,,Additive Manufacturing 32 (2020) 101084,Pressure dependence of the laser-metal interaction under laser powder bed fusion conditions probed by in situ X-ray imaging,10.1016/j.addma.2020.101084
"Multi-material study: 316L stainless steel, Nickel 400, Al6061, Ti-64",Laser powder bed fusion (LPBF)-relevant laser melting,Single-track laser scan on plate samples with in situ X-ray imaging under varied pressure and oxygen partial pressure,200,800,,,55,,200,,30,,,,,,,,,,,,,,,,,,,,,,,,True,,,,,,,,,,,,,,,,,,,,,,,,,,,,,,,,,,vapor_depression,,,,,,half_depth_length_Lh,,,,,,,,,,,,10,,,,,,,,,,ambient_Ar,97,,,,6.3,,,,,,,,,,,,,,,,,,,,,,,,,,,,,,,,,,,,,,,,,,,,,,,0.25,,,,,,,,,,,,,,,,,,,,,,,,,,Additive Manufacturing 32 (2020) 101084,Pressure dependence of the laser-metal interaction under laser powder bed fusion conditions probed by in situ X-ray imaging,10.1016/j.addma.2020.101084
"Multi-material study: 316L stainless steel, Nickel 400, Al6061, Ti-64",Laser powder bed fusion (LPBF)-relevant laser melting,Single-track laser scan on plate samples with in situ X-ray imaging under varied pressure and oxygen partial pressure,200,800,,,55,,110,,85,,,,,,,,,,,,,,,,,,,,,,,,True,,,,,,,,,,,,,,,,,,,,,,,,,,,,,,,,,,vapor_depression,,,,,,half_depth_length_Lh,,,,,,,,,,,,,,,,,,,,,0.0013,vacuum,,,,,1.8,,,,,,,,,,,,,,,,,,,,,,,,,,,,,,,,,,,,,,,,,,,,,,,0.25,,,,,,,,,,,,,,,,,,,,,,,,,,Additive Manufacturing 32 (2020) 101084,Pressure dependence of the laser-metal interaction under laser powder bed fusion conditions probed by in situ X-ray imaging,10.1016/j.addma.2020.101084
"Multi-material study: 316L stainless steel, Nickel 400, Al6061, Ti-64",Laser powder bed fusion (LPBF)-relevant laser melting,Single-track laser scan on plate samples with in situ X-ray imaging under varied pressure and oxygen partial pressure,400,800,,,55,,340,,40,,,,,,,,,,,,,,,,,,,,,,,,True,,,,,,,,,,,,,,,,,,,,,,,,,,,,,,,,,,vapor_depression,,,,,,half_depth_length_Lh,,,,,,,,,,,,10,,,,,,,,,,ambient_Ar,97,,,,9.0,,,,,,,,,,,,,,,,,,,,,,,,,,,,,,,,,,,,,,,,,,,,,,,0.5,,,,,,,,,,,,,,,,,,,,,,,,,,Additive Manufacturing 32 (2020) 101084,Pressure dependence of the laser-metal interaction under laser powder bed fusion conditions probed by in situ X-ray imaging,10.1016/j.addma.2020.101084
"Multi-material study: 316L stainless steel, Nickel 400, Al6061, Ti-64",Laser powder bed fusion (LPBF)-relevant laser melting,Single-track laser scan on plate samples with in situ X-ray imaging under varied pressure and oxygen partial pressure,400,800,,,55,,360,,55,,,,,,,,,,,,,,,,,,,,,,,,True,,,,,,,,,,,,,,,,,,,,,,,,,,,,,,,,,,vapor_depression,,,,,,half_depth_length_Lh,,,,,,,,,,,,,,,,,,,,,0.0013,vacuum,,,,,5.8,,,,,,,,,,,,,,,,,,,,,,,,,,,,,,,,,,,,,,,,,,,,,,,0.5,,,,,,,,,,,,,,,,,,,,,,,,,,Additive Manufacturing 32 (2020) 101084,Pressure dependence of the laser-metal interaction under laser powder bed fusion conditions probed by in situ X-ray imaging,10.1016/j.addma.2020.101084
"Multi-material study: 316L stainless steel, Nickel 400, Al6061, Ti-64",Laser powder bed fusion (LPBF)-relevant laser melting,Single-track laser scan on plate samples with in situ X-ray imaging under varied pressure and oxygen partial pressure,200,800,,,55,,160,,16,,,,,,,,,,,,,,,,,,,,,,,,True,,,,,,,,,,,,,,,,,,,,,,,,,,,,,,,,,,vapor_depression,,,,,,surface_length_L,,,,,,,,,,,,10,,,,,,,,,,ambient_Ar,97,,,,12.0,,,,,,,,,,,,,,,,,,,,,,,,,,,,,,,,,,,,,,,,,,,,,,,0.25,,,,,,,,,,,,,,,,,,,,,,,,,,Additive Manufacturing 32 (2020) 101084,Pressure dependence of the laser-metal interaction under laser powder bed fusion conditions probed by in situ X-ray imaging,10.1016/j.addma.2020.101084
"Multi-material study: 316L stainless steel, Nickel 400, Al6061, Ti-64",Laser powder bed fusion (LPBF)-relevant laser melting,Single-track laser scan on plate samples with in situ X-ray imaging under varied pressure and oxygen partial pressure,200,800,,,55,,180,,24,,,,,,,,,,,,,,,,,,,,,,,,True,,,,,,,,,,,,,,,,,,,,,,,,,,,,,,,,,,vapor_depression,,,,,,surface_length_L,,,,,,,,,,,,,,,,,,,,,0.0013,vacuum,,,,,9.0,,,,,,,,,,,,,,,,,,,,,,,,,,,,,,,,,,,,,,,,,,,,,,,0.25,,,,,,,,,,,,,,,,,,,,,,,,,,Additive Manufacturing 32 (2020) 101084,Pressure dependence of the laser-metal interaction under laser powder bed fusion conditions probed by in situ X-ray imaging,10.1016/j.addma.2020.101084
"Multi-material study: 316L stainless steel, Nickel 400, Al6061, Ti-64",Laser powder bed fusion (LPBF)-relevant laser melting,Single-track laser scan on plate samples with in situ X-ray imaging under varied pressure and oxygen partial pressure,400,800,,,55,,380,,25,,,,,,,,,,,,,,,,,,,,,,,,True,,,,,,,,,,,,,,,,,,,,,,,,,,,,,,,,,,vapor_depression,,,,,,surface_length_L,,,,,,,,,,,,10,,,,,,,,,,ambient_Ar,97,,,,24.0,,,,,,,,,,,,,,,,,,,,,,,,,,,,,,,,,,,,,,,,,,,,,,,0.5,,,,,,,,,,,,,,,,,,,,,,,,,,Additive Manufacturing 32 (2020) 101084,Pressure dependence of the laser-metal interaction under laser powder bed fusion conditions probed by in situ X-ray imaging,10.1016/j.addma.2020.101084
"Multi-material study: 316L stainless steel, Nickel 400, Al6061, Ti-64",Laser powder bed fusion (LPBF)-relevant laser melting,Single-track laser scan on plate samples with in situ X-ray imaging under varied pressure and oxygen partial pressure,400,800,,,55,,400,,32,,,,,,,,,,,,,,,,,,,,,,,,True,,,,,,,,,,,,,,,,,,,,,,,,,,,,,,,,,,vapor_depression,,,,,,surface_length_L,,,,,,,,,,,,,,,,,,,,,0.0013,vacuum,,,,,16.0,,,,,,,,,,,,,,,,,,,,,,,,,,,,,,,,,,,,,,,,,,,,,,,0.5,,,,,,,,,,,,,,,,,,,,,,,,,,Additive Manufacturing 32 (2020) 101084,Pressure dependence of the laser-metal interaction under laser powder bed fusion conditions probed by in situ X-ray imaging,10.1016/j.addma.2020.101084
"Multi-material study: 316L stainless steel, Nickel 400, Al6061, Ti-64",Laser powder bed fusion (LPBF)-relevant laser melting,Single-track laser scan on plate samples with in situ X-ray imaging under varied pressure and oxygen partial pressure,300,800,,,55,,390,,22,,,,,,,,,,,,,,,,,,,,,,,,True,,,,,,,,,,,,,,,,,,,,,,,,,,,,,,,,,,vapor_depression,,,,,,half_depth_length_Lh,,,,,,,,,,,,10,,,,,,,,,,ambient_Ar,97,,,,19.0,,,,,,,,,,,,,,,,,,,,,,,,,,,,,,,,,,,,,,,,,,,,,,,0.375,,,,,,,,,,,,,,,,,,,,,,,,,,Additive Manufacturing 32 (2020) 101084,Pressure dependence of the laser-metal interaction under laser powder bed fusion conditions probed by in situ X-ray imaging,10.1016/j.addma.2020.101084
"Multi-material study: 316L stainless steel, Nickel 400, Al6061, Ti-64",Laser powder bed fusion (LPBF)-relevant laser melting,Single-track laser scan on plate samples with in situ X-ray imaging under varied pressure and oxygen partial pressure,300,800,,,55,,460,,20,,,,,,,,,,,,,,,,,,,,,,,,True,,,,,,,,,,,,,,,,,,,,,,,,,,,,,,,,,,vapor_depression,,,,,,half_depth_length_Lh,,,,,,,,,,,,,,,,,,,,,0.0013,vacuum,,,,,23.0,,,,,,,,,,,,,,,,,,,,,,,,,,,,,,,,,,,,,,,,,,,,,,,0.375,,,,,,,,,,,,,,,,,,,,,,,,,,Additive Manufacturing 32 (2020) 101084,Pressure dependence of the laser-metal interaction under laser powder bed fusion conditions probed by in situ X-ray imaging,10.1016/j.addma.2020.101084
"Multi-material study: 316L stainless steel, Nickel 400, Al6061, Ti-64",Laser powder bed fusion (LPBF)-relevant laser melting,Single-track laser scan on plate samples with in situ X-ray imaging under varied pressure and oxygen partial pressure,250,1200,,,45,,150,,80,,,,,,,,,,,,,,,,,,,,,,,,True,,,,,,,,,,,,,,,,,,,,,,,,,,,,,,,,,,vapor_depression,,,,,,half_depth_length_Lh,,,,,,,,,,,,10,,,,,,,,,,ambient_Ar,97,,kink_present,,1.5,,,,,,,,,,,,,,,,,,,,,,,,,,,,,,,,,,,,,,,,,,,,,,,0.2083,,,,,,,,,,,,,,,,,,,,,,,,,,Additive Manufacturing 32 (2020) 101084,Pressure dependence of the laser-metal interaction under laser powder bed fusion conditions probed by in situ X-ray imaging,10.1016/j.addma.2020.101084
"Multi-material study: 316L stainless steel, Nickel 400, Al6061, Ti-64",Laser powder bed fusion (LPBF)-relevant laser melting,Single-track laser scan on plate samples with in situ X-ray imaging under varied pressure and oxygen partial pressure,250,1200,,,45,,110,,140,,,,,,,,,,,,,,,,,,,,,,,,True,,,,,,,,,,,,,,,,,,,,,,,,,,,,,,,,,,vapor_depression,,,,,,half_depth_length_Lh,,,,,,,,,,,,,,,,,,,,,0.0013,vacuum,,,rear_surface_relatively_straight,,0.8,,,,,,,,,,,,,,,,,,,,,,,,,,,,,,,,,,,,,,,,,,,,,,,0.2083,,,,,,,,,,,,,,,,,,,,,,,,,,Additive Manufacturing 32 (2020) 101084,Pressure dependence of the laser-metal interaction under laser powder bed fusion conditions probed by in situ X-ray imaging,10.1016/j.addma.2020.101084
"Multi-material study: 316L stainless steel, Nickel 400, Al6061, Ti-64",Laser powder bed fusion (LPBF)-relevant laser melting,Single-track laser scan on plate samples with in situ X-ray imaging under varied pressure and oxygen partial pressure,200,1000,,,,,150,,42,,,,,,,,,,,,,,,,,,,,,,,,True,,,,,,,,,,,,,,,,,,,,,,,,,,,,,,,,,,vapor_depression,,,,,,half_depth_length_Lh,,,,,,,,,,,,4,,,,,,,,,,ambient_Ar,101,,,,3.8,,,,,,,,,,,,,,,,,,,,,,,,,,,,,,,,,,,,,,,,,,,,,,,0.2,,,,,,,,,,,,,,,,,,,,,,,,,,Additive Manufacturing 32 (2020) 101084,Pressure dependence of the laser-metal interaction under laser powder bed fusion conditions probed by in situ X-ray imaging,10.1016/j.addma.2020.101084
"Multi-material study: 316L stainless steel, Nickel 400, Al6061, Ti-64",Laser powder bed fusion (LPBF)-relevant laser melting,Single-track laser scan on plate samples with in situ X-ray imaging under varied pressure and oxygen partial pressure,200,1000,,,,,160,,32,,,,,,,,,,,,,,,,,,,,,,,,True,,,,,,,,,,,,,,,,,,,,,,,,,,,,,,,,,,vapor_depression,,,,,,half_depth_length_Lh,,,,,,,,,,,,13000,,,,,,,,,,ambient_Ar_plus_O2,101,,,,5.2,,,,,,,,,,,,,,True,,,,,,,,,,,,,,,,,,,,,,,,,,,,,,,,,0.2,,,,,,,,,,,,,,,,,,,,,,,,,,Additive Manufacturing 32 (2020) 101084,Pressure dependence of the laser-metal interaction under laser powder bed fusion conditions probed by in situ X-ray imaging,10.1016/j.addma.2020.101084
"Multi-material study: 316L stainless steel, Nickel 400, Al6061, Ti-64",Laser powder bed fusion (LPBF)-relevant laser melting,Single-track laser scan on plate samples with in situ X-ray imaging under varied pressure and oxygen partial pressure,300,1000,,,,,235,,60,,,,,,,,,,,,,,,,,,,,,,,,True,,,,,,,,,,,,,,,,,,,,,,,,,,,,,,,,,,vapor_depression,,,,,,half_depth_length_Lh,,,,,,,,,,,,4,,,,,,,,,,ambient_Ar,101,,,,4.0,,,,,,,,,,,,,,,,,,,,,,,,,,,,,,,,,,,,,,,,,,,,,,,0.3,,,,,,,,,,,,,,,,,,,,,,,,,,Additive Manufacturing 32 (2020) 101084,Pressure dependence of the laser-metal interaction under laser powder bed fusion conditions probed by in situ X-ray imaging,10.1016/j.addma.2020.101084
"Multi-material study: 316L stainless steel, Nickel 400, Al6061, Ti-64",Laser powder bed fusion (LPBF)-relevant laser melting,Single-track laser scan on plate samples with in situ X-ray imaging under varied pressure and oxygen partial pressure,300,1000,,,,,275,,48,,,,,,,,,,,,,,,,,,,,,,,,True,,,,,,,,,,,,,,,,,,,,,,,,,,,,,,,,,,vapor_depression,,,,,,half_depth_length_Lh,,,,,,,,,,,,13000,,,,,,,,,,ambient_Ar_plus_O2,101,,,,6.0,,,,,,,,,,,,30,125,True,,,,,,,,,,,,,,,,,,,,,,,,,,,,,,,,,0.3,,,,,,,,,,,,,,,,,,,,,,,,,,Additive Manufacturing 32 (2020) 101084,Pressure dependence of the laser-metal interaction under laser powder bed fusion conditions probed by in situ X-ray imaging,10.1016/j.addma.2020.101084
IN718 (Inconel 718) powder on IN718 substrate,LPBF,Single-track laser powder bed fusion with three-phase simulation and experimental validation,142,960,,0,80,,48,,,,,,,,,,,,,,,,,,,,,,,,,,,,,,,,,,,,,,,,,,,,,,,,,,,,,,,,,,,,,,,,,,,,,,,,,,,,,,,,,,,,,,,,,,,,,,,,,,,,,,,,,,,,,,,,,,,,,,,,,,,,,,,,,,,,,,,,,,,,0.15,,,,,1608,0.3,,,,0.16,0.54,,,,1.01,,,,,5.2,,18.6,18.1,0.11,3.02,file24,Effect of evaporated gas flow on porosity and microstructure of IN718 parts produced by LPBF-processes,10.1088/1757-899X/861/1/012011
IN718 (Inconel 718) powder on IN718 substrate,LPBF,Single-track laser powder bed fusion with three-phase simulation and experimental validation,142,960,,60,80,,73,,,,,,,,,,,,,,,,,,,,,,,,,,,,,,,,,,,,,,,,,,,,,,,,,,,,,,,,,,,,,,,,,,,,,,,,,,,,,,,,,,,,,,,,,,,,,,,,,,,,,,,,,,,,,,,,,,,,,,,,,,,,,,,,,,,,,,,,,,,,0.15,,,,,1608,0.3,,,,0.16,0.54,,,,1.01,,,,,5.2,,18.6,18.1,0.11,3.02,file24,Effect of evaporated gas flow on porosity and microstructure of IN718 parts produced by LPBF-processes,10.1088/1757-899X/861/1/012011
IN718 (Inconel 718) powder on IN718 substrate,LPBF,Single-track laser powder bed fusion with three-phase simulation and experimental validation,250,1100,,0,80,,85,,,,,,,,,,,,,,,,,,,,,,,,,,,,,,,,,,,,,,,,,,,,,,,,,,,,,,,,,,,,,,,,,,,,,,,,,,,,,,,,,,,,,,,,,,,,,,,,,,,,,,,,,,,,,,,,,,,,,,,,,,,,,,,,,,,,,,,,,,,,0.23,,,,,1608,0.3,,,,0.16,0.54,,,,1.01,,,,,5.2,,18.6,18.1,0.11,3.02,file24,Effect of evaporated gas flow on porosity and microstructure of IN718 parts produced by LPBF-processes,10.1088/1757-899X/861/1/012011
IN718 (Inconel 718) powder on IN718 substrate,LPBF,Single-track laser powder bed fusion with three-phase simulation and experimental validation,250,1100,,60,80,,120,,,,,,,,,,,,,,,,,,,,,,,,,,,,,,,,,,,,,,,,,,,,,,,,,,,,,,,,,,,,,,,,,,,,,,,,,,,,,,,,,,,,,,,,,,,,,,,,,,,,,,,,,,,,,,,,,,,,,,,,,,,,,,,,,,,,,,,,,,,,0.23,,,,,1608,0.3,,,,0.16,0.54,,,,1.01,,,,,5.2,,18.6,18.1,0.11,3.02,file24,Effect of evaporated gas flow on porosity and microstructure of IN718 parts produced by LPBF-processes,10.1088/1757-899X/861/1/012011
IN718 (Inconel 718) powder on IN718 substrate,LPBF,Single-track laser powder bed fusion with three-phase simulation and experimental validation,285,960,,0,80,,130,,,,,,,,,,,,,,,,,,,,,,,,,,,,,,,,,,,,,,,,,,,,,,,,,,,,,,,,,,,,,,,,,,,,,,,,,,,,,,,,,,,,,,,,,,,,,,,,,,,,,,,,,,,,,,,,,,,,,,,,,,,,,,,,,,,,,,,,,,,,0.3,,,,,1608,0.3,,,,0.16,0.54,,,,1.01,,,,,5.2,,18.6,18.1,0.11,3.02,file24,Effect of evaporated gas flow on porosity and microstructure of IN718 parts produced by LPBF-processes,10.1088/1757-899X/861/1/012011
IN718 (Inconel 718) powder on IN718 substrate,LPBF,Single-track laser powder bed fusion with three-phase simulation and experimental validation,285,960,,60,80,,172,,,,,,,,,,,,,,,,,,,,,,,,,,,,,,,,,,,,,,,,,,,,,,,,,,,,,,,,,,,,,,,,,,,,,,,,,,,,,,,,,,,,,,,,,,,,,,,,,,,,,,,,,,,,,,,,,,,,,,,,,,,,,,,,,,,,,,,,,,,,0.3,,,,,1608,0.3,,,,0.16,0.54,,,,1.01,,,,,5.2,,18.6,18.1,0.11,3.02,file24,Effect of evaporated gas flow on porosity and microstructure of IN718 parts produced by LPBF-processes,10.1088/1757-899X/861/1/012011
IN718 (Inconel 718) powder on IN718 substrate,LPBF,Single-track laser powder bed fusion with three-phase simulation and experimental validation,250,660,,0,80,,150,,,,,,,,,,,,,,,,,,,,,,,,,,,,,,,,,,,,,,,,,,,,,,,,,,,,,,,,,,,,,,,,,,,,,,,,,,,,,,,,,,,,,,,,,,,,,,,,,,,,,,,,,,,,,,,,,,,,,,,,,,,,,,,,,,,,,,,,,,,,0.38,,,,,1608,0.3,,,,0.16,0.54,,,,1.01,,,,,5.2,,18.6,18.1,0.11,3.02,file24,Effect of evaporated gas flow on porosity and microstructure of IN718 parts produced by LPBF-processes,10.1088/1757-899X/861/1/012011
IN718 (Inconel 718) powder on IN718 substrate,LPBF,Single-track laser powder bed fusion with three-phase simulation and experimental validation,250,660,,60,80,,176,,,,,,,,,,,,,,,,,,,,,,,,,,,,,,,,,,,,,,,,,,,,,,,,,,,,,,,,,,,,,,,,,,,,,,,,,,,,,,,,,,,,,,,,,,,,,,,,,,,,,,,,,,,,,,,,,,,,,,,,,,,,,,,,,,,,,,,,,,,,0.38,,,,,1608,0.3,,,,0.16,0.54,,,,1.01,,,,,5.2,,18.6,18.1,0.11,3.02,file24,Effect of evaporated gas flow on porosity and microstructure of IN718 parts produced by LPBF-processes,10.1088/1757-899X/861/1/012011
IN718 (Inconel 718) powder on IN718 substrate,LPBF,Single-track laser powder bed fusion with three-phase simulation and experimental validation,285,600,,0,80,,212,,,,,,,,,,,,,,,,,,,,,,,,,,,,,,,,,,,,,,,,,,,,,,,,,,,,,,,,,,,,,,,,,,,,,,,,,,,,,,,,,,,,,,,,,,,,,,,,,,,,,,,,,,,,,,,,,,,,,,,,,,,,,,,,,,,,,,,,,,,,0.47,,,,,1608,0.3,,,,0.16,0.54,,,,1.01,,,,,5.2,,18.6,18.1,0.11,3.02,file24,Effect of evaporated gas flow on porosity and microstructure of IN718 parts produced by LPBF-processes,10.1088/1757-899X/861/1/012011
IN718 (Inconel 718) powder on IN718 substrate,LPBF,Single-track laser powder bed fusion with three-phase simulation and experimental validation,285,600,,60,80,,252,,,,,,,,,,,,,,,,,,,,,,,,,,,,,,,,,,,,,,,,,,,,,,,,,,,,,,,,,,,,,,,,,,,,,,,,,,,,,,,,,,,,,,,,,,,,,,,,,,,,,,,,,,,,,,,,,,,,,,,,,,,,,,,,,,,,,,,,,,,,0.47,,,,,1608,0.3,,,,0.16,0.54,,,,1.01,,,,,5.2,,18.6,18.1,0.11,3.02,file24,Effect of evaporated gas flow on porosity and microstructure of IN718 parts produced by LPBF-processes,10.1088/1757-899X/861/1/012011
