Repository: BaratiLab/Material-Database-Agent

## Files

```
table2_meltpoolnet/
├── meltpoolnet_lib.py        # shared evaluation logic (metrics, matching, mapping parsers)
├── run_all.py                # runs all five models
├── meltpoolnet_regression.csv# ORIGINAL ground truth (Akbari et al., shared by all models)
├── gpt54/   gpt52/   claude/   glm/   qwen/
│     ├── evaluate.py                 # model-specific config + run
│     ├── extracted_data_*.csv        # RECONSTRUCTED dataset for this model
│     ├── <row_mapping>.csv           # frozen 100-pair mapping used in the paper
│     └── results_reproduced.csv      # written when you run evaluate.py
```

File: result_reproducibility/table2_meltpoolnet/gpt54/extracted_data_codex_gpt54.csv (part 6 of 9)
IN718 (Inconel 718) powder on IN718 substrate,LPBF,Single-track laser powder bed fusion with three-phase simulation and experimental validation,250,1100,,60,80,,120,,,,,,,,,,,,,,,,,,,,,,,,,,,,,,,,,,,,,,,,,,,0.0,,,,,,,,,,,,,,,,,,,,,,,,,,,,,,,,,,,,,,0.57,,,,,,,,,,,,,,,,,,,,,,,,,,,,,,,,,,,,,,,closed,,,,,,,,,,,,,,,,,,,,0.23,,,,,1608,0.3,,,,0.16,0.54,,,,1.01,,,,,5.2,,18.6,18.1,0.11,3.02,file24,Effect of evaporated gas flow on porosity and microstructure of IN718 parts produced by LPBF-processes,10.1088/1757-899X/861/1/012011
IN718 (Inconel 718) powder on IN718 substrate,LPBF,Single-track laser powder bed fusion with three-phase simulation and experimental validation,250,1100,,60,80,,112,,,,,,,,,,,,,,,,,,,,,,,,,,,,,,,,,,,,,,,,,,,0.0,,,,,,,,,,,,,,,,,,,,,,,,,,,,,,,,,,,,,,0.52,,,,,,,,,,,,,,,,,,,,,,,,,,,,,,,,,,,,,,,open,,,,,,,,,,,,,,,,,,,,0.23,,,,,1608,0.3,,,,0.16,0.54,,,,1.01,,,,,5.2,,18.6,18.1,0.11,3.02,file24,Effect of evaporated gas flow on porosity and microstructure of IN718 parts produced by LPBF-processes,10.1088/1757-899X/861/1/012011
IN718 (Inconel 718) powder on IN718 substrate,LPBF,Single-track laser powder bed fusion with three-phase simulation and experimental validation,250,1100,,60,80,,125,,,,,,,,,,,,,,,,,,,,,,,,,,,,,,,,,,,,,,,,,,with_laser,1.0,,,,,,,,,,,,,,,,,,,,,,,,,,,,,,,,,,,,,,0.46,,,,,,,,,,,,,,,,,,,,,,,,,,,,,,,,,,,,,,,closed,,,,,,,,,,,,,,,,,,,,0.23,,,,,1608,0.3,,,,0.16,0.54,,,,1.01,,,,,5.2,,18.6,18.1,0.11,3.02,file24,Effect of evaporated gas flow on porosity and microstructure of IN718 parts produced by LPBF-processes,10.1088/1757-899X/861/1/012011
IN718 (Inconel 718) powder on IN718 substrate,LPBF,Single-track laser powder bed fusion with three-phase simulation and experimental validation,250,1100,,60,80,,122,,,,,,,,,,,,,,,,,,,,,,,,,,,,,,,,,,,,,,,,,,against_laser,1.0,,,,,,,,,,,,,,,,,,,,,,,,,,,,,,,,,,,,,,0.44,,,,,,,,,,,,,,,,,,,,,,,,,,,,,,,,,,,,,,,closed,,,,,,,,,,,,,,,,,,,,0.23,,,,,1608,0.3,,,,0.16,0.54,,,,1.01,,,,,5.2,,18.6,18.1,0.11,3.02,file24,Effect of evaporated gas flow on porosity and microstructure of IN718 parts produced by LPBF-processes,10.1088/1757-899X/861/1/012011
17-4PH stainless steel,laser powder bed fusion (LPBF),single-track formation on thin powder layer (~50 um) and on substrate without powder,100,600,,50,80,,,,,,,,,,,,,,,,,,,,,,,,,,,,,,,,,,,,,,,,,,,,,,,,,,,,,,,,,,,,,,,,,,,,,,,,,,,,,,,,,,,,with_and_without_powder_profiles_reported,,,,,,,,,,,,,,,,,,,,,,,,,,,,,,,,stable_track,,,,,,,,,,,,,,,,,,,,,,,,,,0.1667,,7800.603,267.802,10.328,,0.35,,,,0.029,,,,,,,,3.65,,0.32,4.1,15.79,,0.046,,file25,Characterization of 17-4PH Single Tracks Produced at Different Parametric Conditions towards Increased Productivity of LPBF Systems-The Effect of Laser Power and Spot Size Upscaling,10.3390/met8060475
17-4PH stainless steel,laser powder bed fusion (LPBF),single-track formation on thin powder layer (~50 um) and on substrate without powder,300,1800,,50,80,,,,,,,,,,,,,,,,,,,,,,,,,,,,,,,,,,,,,,,,,,,,,,,,,,,,,,,,,,,,,,,,,,,,,,,,,,,,,,,,,,,,,,,,,,,,,,,,,,,,,,,,,,,,,,,,,,,,expressed_humping_and_balling,,,,,,,,,,,,,,,,,,,,,,,,,,0.1667,,7800.603,267.802,10.328,,0.35,,,,0.029,,,,,,,,3.65,,0.32,4.1,15.79,,0.046,,file25,Characterization of 17-4PH Single Tracks Produced at Different Parametric Conditions towards Increased Productivity of LPBF Systems-The Effect of Laser Power and Spot Size Upscaling,10.3390/met8060475
17-4PH stainless steel,laser powder bed fusion (LPBF),single-track formation on thin powder layer (~50 um) and on substrate without powder,900,500,,50,240,,,,,,,,,,,,,,,,,,,,,,,,,,,,,,,,,,,,,,,,,,,,,,,,,,,,,,,,,,,,,,,,,,,,,,,,,,,,,,,,,,,,,,,,,,,,,,,,,,,,0.4-0.5,,,,,,,,,,,,,,,,continuous_stable_track,,,,,,,,,,,,,,,,,,,,,,,,,,1.8,,7800.603,267.802,10.328,,0.35,,,,0.029,,,,,,,,3.65,,0.32,4.1,15.79,,0.046,,file25,Characterization of 17-4PH Single Tracks Produced at Different Parametric Conditions towards Increased Productivity of LPBF Systems-The Effect of Laser Power and Spot Size Upscaling,10.3390/met8060475
17-4PH stainless steel,laser powder bed fusion (LPBF),single-track formation on thin powder layer (~50 um) and on substrate without powder,900,600,,50,240,,,,,,,,,,,,,,,,,,,,,,,,,,,,,,,,,,,,,,,,,,,,,,,,,,,,,,,,,,,,,,,,,,,,,,,,,,,,,,,,,,,,,,,,,,,,,,,,,,,,,,,,,,,,,,,,,,,,humping_and_irregularity,,,,,,,,,,,,,,,,,,,,,,,,,,1.5,,7800.603,267.802,10.328,,0.35,,,,0.029,,,,,,,,3.65,,0.32,4.1,15.79,,0.046,,file25,Characterization of 17-4PH Single Tracks Produced at Different Parametric Conditions towards Increased Productivity of LPBF Systems-The Effect of Laser Power and Spot Size Upscaling,10.3390/met8060475
17-4PH stainless steel,laser powder bed fusion (LPBF),single-track formation on thin powder layer (~50 um) and on substrate without powder,2700,1800,,50,240,,,,,,,,,,,,,,,,,,,,,,,,,,,,,,,,,,,,,,,,,,,,,,,,,,,,,,,,,,,,,,,,,,,,,,,,,,,,,,,,,,,,,,,,,,,,,,,,,,,,,,,,,,,,,,,,,,,,spatter_formation,,,,,,,,,,,,,,,,,,,,,,,,,,1.5,,7800.603,267.802,10.328,,0.35,,,,0.029,,,,,,,,3.65,,0.32,4.1,15.79,,0.046,,file25,Characterization of 17-4PH Single Tracks Produced at Different Parametric Conditions towards Increased Productivity of LPBF Systems-The Effect of Laser Power and Spot Size Upscaling,10.3390/met8060475
Ti-45Al alloy,laser powder bed fusion,single-track LPBF (integrated thermal/phase-field simulation with experimental validation),,,,,,,,,,,,,,,,0.54,,,,,,0.68,,,,,,,,,,,,,,,,,,,,,,,,500000,,,,,,,,,,,,,,,,,,,,,,,,,,,,,,,,,,,,,,,,0.915,,,,,,,,,,,,,,,,,,,,,,,,,,,,,,,,,,,,,,,10000000,,,,,,,,,,,,,,,,,,,,,,,,3720,,22,1858,0.24,0,0,0,0,31.56,0,0,0,,0,0,0,0,0,0,0,0,0,0,file26,Laser powder bed fusion of titanium aluminides: An investigation on site-specific microstructure evolution mechanism,10.1016/j.matdes.2021.109501
Ti-45Al alloy,laser powder bed fusion,single-track LPBF (integrated thermal/phase-field simulation with experimental validation),100,250,,100,200,,,,,,,,,,,0.36,,,,,,,,,,,,,,,,,,,,,,,,,,,,,,660000,,,,,,,,,,,,,,,,,,,,,,,,,,,,,,,,,,,,,,,,,,,,,,,,,,,,,,,,,,,,,,,,,,,,,0,15,,,,,,,,,8800000,,,,,,,,,,,,,,,,,,,,,,0.4,,3720,,22,1858,0.24,0,0,0,0,31.56,0,0,0,,0,0,0,0,0,0,0,0,0,0,file26,Laser powder bed fusion of titanium aluminides: An investigation on site-specific microstructure evolution mechanism,10.1016/j.matdes.2021.109501
Ti-45Al alloy,laser powder bed fusion,single-track LPBF (integrated thermal/phase-field simulation with experimental validation),150,250,,100,200,,,,,,,,,,,0.387,,,,,,,,,,,,,,,,,,,,,,,,,,,,,,610000,,,,,,,,,,,,,,,,,,,,,,,,,,,,,,,,,,,,,,,,,,,,,,,,,,,,,,,,,,,,,,,,,,,,,0,15,,,,,,,,,9200000,,,,,,,,,,,,,,,,,,,,,,0.6,,3720,,22,1858,0.24,0,0,0,0,31.56,0,0,0,,0,0,0,0,0,0,0,0,0,0,file26,Laser powder bed fusion of titanium aluminides: An investigation on site-specific microstructure evolution mechanism,10.1016/j.matdes.2021.109501
Ti-45Al alloy,laser powder bed fusion,single-track LPBF (integrated thermal/phase-field simulation with experimental validation),200,250,,100,200,,,,,,,,,,,0.55,,,,,,,,,,,,,,,,,,,,,,,,,,,,,,520000,,,,,,,,,,,,,,,,,,,,,,,,,,,,,,,,,,,,,,,,,,,,,,,,,,,,,,,,,,,,,,,,,,,,,0,15,,,,,,,,,10200000,,,,,,,,,,,,,,,,,,,,,,0.8,,3720,,22,1858,0.24,0,0,0,0,31.56,0,0,0,,0,0,0,0,0,0,0,0,0,0,file26,Laser powder bed fusion of titanium aluminides: An investigation on site-specific microstructure evolution mechanism,10.1016/j.matdes.2021.109501
Ti-45Al alloy,laser powder bed fusion,single-track LPBF (integrated thermal/phase-field simulation with experimental validation),250,250,,100,200,,,,,,,,,,,0.613,,,,,,,,,,,,,,,,,,,,,,,,,,,,,,450000,,,,,,,,,,,,,,,,,,,,,,,,,,,,,,,,,,,,,,,,,,,,,,,,,,,,,,,,,,,,,,,,,,,,,0,15,,,,,,,,,10700000,,,,,,,,,,,,,,,,,,,,,,1.0,,3720,,22,1858,0.24,0,0,0,0,31.56,0,0,0,,0,0,0,0,0,0,0,0,0,0,file26,Laser powder bed fusion of titanium aluminides: An investigation on site-specific microstructure evolution mechanism,10.1016/j.matdes.2021.109501
Ti-45Al alloy,laser powder bed fusion,single-track LPBF (integrated thermal/phase-field simulation with experimental validation),150,100,,100,200,,,,,,,,,,,1.25,,,,,,,,,,,,,,,,,,,,,,,,,,,,,,240000,,,,,,,,,,,,,,,,,,,,,,,51.1,,,,,,,,,,,,,,,,,,,,,,,,,,,,,,,,,,,,,,,,,,,,,,0,15,,,,,,,,,10300000,,,,,,,,,,,,,,,,,,,,,,1.5,,3720,,22,1858,0.24,0,0,0,0,31.56,0,0,0,,0,0,0,0,0,0,0,0,0,0,file26,Laser powder bed fusion of titanium aluminides: An investigation on site-specific microstructure evolution mechanism,10.1016/j.matdes.2021.109501
Ti-45Al alloy,laser powder bed fusion,single-track LPBF (integrated thermal/phase-field simulation with experimental validation),150,200,,100,200,,,,,,,,,,,0.58,,,,,,,,,,,,,,,,,,,,,,,,,,,,,,500000,,,,,,,,,,,,,,,,,,,,,,,50.4,,,,,,,,,,,,,,,,,,,,,,,,,,,,,,,,,,,,,,,,,,,,,,0,15,,,,,,,,,9800000,,,,,,,,,,,,,,,,,,,,,,0.75,,3720,,22,1858,0.24,0,0,0,0,31.56,0,0,0,,0,0,0,0,0,0,0,0,0,0,file26,Laser powder bed fusion of titanium aluminides: An investigation on site-specific microstructure evolution mechanism,10.1016/j.matdes.2021.109501
Ti-45Al alloy,laser powder bed fusion,single-track LPBF (integrated thermal/phase-field simulation with experimental validation),150,300,,100,200,,,,,,,,,,,0.3,,,,,,,,,,,,,,,,,,,,,,,,,,,,,,720000,,,,,,,,,,,,,,,,,,,,,,,49.8,,,,,,,,,,,,,,,,,,,,,,,,,,,,,,,,,,,,,,,,,,,,,,0,15,,,,,,,,,8600000,,,,,,,,,,,,,,,,,,,,,,0.5,,3720,,22,1858,0.24,0,0,0,0,31.56,0,0,0,,0,0,0,0,0,0,0,0,0,0,file26,Laser powder bed fusion of titanium aluminides: An investigation on site-specific microstructure evolution mechanism,10.1016/j.matdes.2021.109501
Ti-45Al alloy,laser powder bed fusion,single-track LPBF (integrated thermal/phase-field simulation with experimental validation),150,400,,100,200,,,,,,,,,,,0.17,,,,,,,,,,,,,,,,,,,,,,,,,,,,,,1130000,,,,,,,,,,,,,,,,,,,,,,,47.8,,,,,,,,,,,,,,,,,0.933,,,,,,,,,,,,,,,,,,,,,,,,,,,,,0,15,,,,,,,,,8100000,,,,,,,,,,,,,,,,,,,,,,0.375,,3720,,22,1858,0.24,0,0,0,0,31.56,0,0,0,,0,0,0,0,0,0,0,0,0,0,file26,Laser powder bed fusion of titanium aluminides: An investigation on site-specific microstructure evolution mechanism,10.1016/j.matdes.2021.109501
Ti-45Al alloy,laser powder bed fusion,single-track LPBF (integrated thermal/phase-field simulation with experimental validation),125,20,,150,,,110,510,,0.216,,,,,1.791,,1.6,,,,,,,,,,,,,,,,,,200,,,,,,,,,,,,,,,,,,,,,,,,,,,,,,,,,,,,,,,,,,,,,Fig. 11a approximate readout,,,,,,,,,,,,,,,,,,,,,,,,,,,,,,,,,,,,,,,,,,,,,,,,,,,,,,,,,,,,,,,,,,,6.25,,3720,,22,1858,0.24,0,0,0,0,31.56,0,0,0,,0,0,0,0,0,0,0,0,0,0,file26,Laser powder bed fusion of titanium aluminides: An investigation on site-specific microstructure evolution mechanism,10.1016/j.matdes.2021.109501
Ti-45Al alloy,laser powder bed fusion,single-track LPBF (integrated thermal/phase-field simulation with experimental validation),150,20,,150,,,150,580,,0.259,,,,,,,,2.03,1.6,1.35,0.81,,2.075,1.775,1.448,0.91,,,,,,,,,200,,,,,,,,,,,,,,,,,,,,,,,,,,,,,,,,,,,,,,,,,,,,,Fig. 11a approximate readout,,,,,,,,,,,,,,,,,,,,,,,,,,,,,,,,,,,,,,,,,,,,,,,,,,,,,,,,,,,,,,,,,,,7.5,,3720,,22,1858,0.24,0,0,0,0,31.56,0,0,0,,0,0,0,0,0,0,0,0,0,0,file26,Laser powder bed fusion of titanium aluminides: An investigation on site-specific microstructure evolution mechanism,10.1016/j.matdes.2021.109501
Ti-45Al alloy,laser powder bed fusion,single-track LPBF (integrated thermal/phase-field simulation with experimental validation),175,20,,150,,,170,650,,0.262,,,,,2.155,,2.1,,,,,,,,,,,,,,,,,,200,,,,,,,,,,,,,,,,,,,,,,,,,,,,,,,,,,,,,,,,,,,,,Fig. 11a approximate readout,,,,,,,,,,,,,,,,,,,,,,,,,,,,,,,,,,,,,,,,,,,,,,,,,,,,,,,,,,,,,,,,,,,8.75,,3720,,22,1858,0.24,0,0,0,0,31.56,0,0,0,,0,0,0,0,0,0,0,0,0,0,file26,Laser powder bed fusion of titanium aluminides: An investigation on site-specific microstructure evolution mechanism,10.1016/j.matdes.2021.109501
Ti-45Al alloy,laser powder bed fusion,single-track LPBF (integrated thermal/phase-field simulation with experimental validation),200,20,,150,,,220,750,,0.293,,,,,2.382,,2.25,,,,,,,,,,,,,,,,,,200,,,,,,,,,,,,,,,,,,,,,,,,,,,,,,,,,,,,,,,,,,,,,Fig. 11a approximate readout,,,,,,,,,,,,,,,,,,,,,,,,,,,,,,,,,,,,,,,,,,,,,,,,,,,,,,,,,,,,,,,,,,,10.0,,3720,,22,1858,0.24,0,0,0,0,31.56,0,0,0,,0,0,0,0,0,0,0,0,0,0,file26,Laser powder bed fusion of titanium aluminides: An investigation on site-specific microstructure evolution mechanism,10.1016/j.matdes.2021.109501
AISI 316L stainless steel,additive_manufacturing,"laser powder bed fusion (LPBF), conduction-mode processing window",70,600,,25,45,100,34.13,,,,,,,,,,,,,,,,,,,,,,,,,,,,,,,,,,,,,,,,,,,,,,,,,0.1616,,decreasing,,,,,,,,cylinder,,,,,,,,,,,,,,,,,,,,,,,,,,,,,,,,,,,,,,,,,37.08,31.62,,,,,,,,,,,,,,,,,,,,,,,,,,,,,,,,,,,,,,,0.1167,46.67,7454,1911,27.78,1678,0.3,,,,0-1,,,,,,,,,,,10-14,16-18,balance,0-2,2-2.5,file27,The effects of geometry and laser power on the porosity and melt pool formation in additively manufactured 316L stainless steel,
AISI 316L stainless steel,additive_manufacturing,"laser powder bed fusion (LPBF), conduction-mode processing window",70,600,,25,45,100,31.46,,,,,,,,,,,,,,,,,,,,,,,,,,,,,,,,,,,,,,,,,,,,,,,,,0.1126,,decreasing,,,,,,,,cone,,,,,,,,,,,,,,,,,,,,,,,,,,,,,,,,,,,,,,,,,37.08,31.62,,,,,,,,,,,,,,,,,,,,,,,,,,,,,,,,,,,,,,,0.1167,46.67,7454,1911,27.78,1678,0.3,,,,0-1,,,,,,,,,,,10-14,16-18,balance,0-2,2-2.5,file27,The effects of geometry and laser power on the porosity and melt pool formation in additively manufactured 316L stainless steel,
AISI 316L stainless steel,additive_manufacturing,"laser powder bed fusion (LPBF), conduction-mode processing window",65,600,,25,45,100,31.11,,,,,,,,,,,,,,,,,,,,,,,,,,,,,,,,,,,,,,,,,,,,,,,,,0.1289,,decreasing,,,,,,,,cylinder,,,,,,,,,,,,,,,,,,,,,,,,,,,,,,,,,,,,,,,,,35.73,30.09,,,,,,,,,,,,,,,,,,,,,,,,,,,,,,,,,,,,,,,0.1083,43.33,7454,1911,27.78,1678,0.3,,,,0-1,,,,,,,,,,,10-14,16-18,balance,0-2,2-2.5,file27,The effects of geometry and laser power on the porosity and melt pool formation in additively manufactured 316L stainless steel,
AISI 316L stainless steel,additive_manufacturing,"laser powder bed fusion (LPBF), conduction-mode processing window",65,600,,25,45,100,28.75,,,,,,,,,,,,,,,,,,,,,,,,,,,,,,,,,,,,,,,,,,,,,,,,,0.0937,,decreasing,,,,,,,,cone,,,,,,,,,,,,,,,,,,,,,,,,,,,,,,,,,,,,,,,,,35.73,30.09,,,,,,,,,,,,,,,,,,,,,,,,,,,,,,,,,,,,,,,0.1083,43.33,7454,1911,27.78,1678,0.3,,,,0-1,,,,,,,,,,,10-14,16-18,balance,0-2,2-2.5,file27,The effects of geometry and laser power on the porosity and melt pool formation in additively manufactured 316L stainless steel,
AISI 316L stainless steel,additive_manufacturing,"laser powder bed fusion (LPBF), conduction-mode processing window",60,600,,25,45,100,26.94,,,,,,,,,,,,,,,,,,,,,,,,,,,,,,,,,,,,,,,,,,,,,,,,,0.06212,,decreasing,,,,,,,,cylinder,,,,,,,,,,,,,,,,,2.0,,,,,,,,,,,,,,,,,,,,,,,,34.33,28.48,,,,,,,,,,,,,,,,,,,,,,,,,,,,,,,,,,,,,,,0.1,40.0,7454,1911,27.78,1678,0.3,,,,0-1,,,,,,,,,,,10-14,16-18,balance,0-2,2-2.5,file27,The effects of geometry and laser power on the porosity and melt pool formation in additively manufactured 316L stainless steel,
AISI 316L stainless steel,additive_manufacturing,"laser powder bed fusion (LPBF), conduction-mode processing window",60,600,,25,45,100,26.31,,,,,,,,,,,,,,,,,,,,,,,,,,,,,,,,,,,,,,,,,,,,,,,,,0.05553,,decreasing,,,,,,,,cone,,,,,,,,,,,,,,,,,2.0,,,,,,,,,,,,,,,,,,,,,,,,34.33,28.48,,,,,,,,,,,,,,,,,,,,,,,,,,,,,,,,,,,,,,,0.1,40.0,7454,1911,27.78,1678,0.3,,,,0-1,,,,,,,,,,,10-14,16-18,balance,0-2,2-2.5,file27,The effects of geometry and laser power on the porosity and melt pool formation in additively manufactured 316L stainless steel,
"Stainless Steel 17-4PH powder (single-layer, on mild carbon steel substrate)",Laser Powder-Bed Fusion (LPBF),Single-track/single-line scanning experiments on EOS M 290 with FEM heat-transfer calibration (APG4 heat source),170,600,,20,100,,73,131,,0.5573,,,,,,,,,,,,,,,,,,,,,,,,,,,,,,,,,,,,,,,,,Fig.10/Fig.16 visual extraction,,,,,,,,,,,,,,,,,,,,,,,,,,,,,,,,,,,,,,,,,,,,,,,,,,,,,,,,,,,,,,,,,,,,,1.31,,,,,,,,,,,,,,,,,,,,,,,,,,,0.2833,,,,10.5,,0.48,,,,,,,,,,,,,,,,,,,,file28,3-Dimensional heat transfer modeling for laser powder-bed fusion additive manufacturing with volumetric heat sources based on varied thermal conductivity and absorptivity,10.1016/j.optlastec.2018.08.012
"Stainless Steel 17-4PH powder (single-layer, on mild carbon steel substrate)",Laser Powder-Bed Fusion (LPBF),Single-track/single-line scanning experiments on EOS M 290 with FEM heat-transfer calibration (APG4 heat source),170,700,,20,100,,62,119,,0.521,,,,,,,,,,,,,,,,,,,,,,,,,,,,,,,,,,,,,,,,,Fig.10/Fig.16 visual extraction,,,,,,,,,,,,,,,,,,,,,,,,,,,,,,,,,,,,,,,,,,,,,,,,,,,,,,,,,,,,,,,,,,,,,1.26,,,,,,,,,,,,,,,,,,,,,,,,,,,0.2429,,,,10.5,,0.48,,,,,,,,,,,,,,,,,,,,file28,3-Dimensional heat transfer modeling for laser powder-bed fusion additive manufacturing with volumetric heat sources based on varied thermal conductivity and absorptivity,10.1016/j.optlastec.2018.08.012
"Stainless Steel 17-4PH powder (single-layer, on mild carbon steel substrate)",Laser Powder-Bed Fusion (LPBF),Single-track/single-line scanning experiments on EOS M 290 with FEM heat-transfer calibration (APG4 heat source),170,800,,20,100,,55,111,,0.4955,,,,,,,,,,,,,,,,,,,,,,,,,,,,,,,,,,,,,,,,,Fig.10/Fig.16 visual extraction,,,,,,,,,,,,,,,,,,,,,,,,,,,,,,,,,,,,,,,,,,,,,,,,,,,,,,,,,,,,,,,,,,,,,1.17,,,,,,,,,,,,,,,,,,,,,,,,,,,0.2125,,,,10.5,,0.48,,,,,,,,,,,,,,,,,,,,file28,3-Dimensional heat transfer modeling for laser powder-bed fusion additive manufacturing with volumetric heat sources based on varied thermal conductivity and absorptivity,10.1016/j.optlastec.2018.08.012
"Stainless Steel 17-4PH powder (single-layer, on mild carbon steel substrate)",Laser Powder-Bed Fusion (LPBF),Single-track/single-line scanning experiments on EOS M 290 with FEM heat-transfer calibration (APG4 heat source),170,900,,20,100,,47,103,,0.4563,,,,,,,,,,,,,,,,,,,,,,,,,,,,,,,,,,,,,,,,,Fig.10/Fig.16 visual extraction,,,,,,,,,,,,,,,,,,,,,,,,,,,,,,,,,,,,,,,,,,,,,,,,,,,,,,,,,,,,,,,,,,,,,1.08,,,,,,,,,,,,,,,,,,,,,,,,,,,0.1889,,,,10.5,,0.48,,,,,,,,,,,,,,,,,,,,file28,3-Dimensional heat transfer modeling for laser powder-bed fusion additive manufacturing with volumetric heat sources based on varied thermal conductivity and absorptivity,10.1016/j.optlastec.2018.08.012
"Stainless Steel 17-4PH powder (single-layer, on mild carbon steel substrate)",Laser Powder-Bed Fusion (LPBF),Single-track/single-line scanning experiments on EOS M 290 with FEM heat-transfer calibration (APG4 heat source),170,1000,,20,100,,43,101,,0.4257,,,,,,,,,,,,,,,,,,,,,,,,,,,,,,,,,,,,,,,,,Fig.10/Fig.16 visual extraction,,,,,,,,,,,,,,,,,,,,,,,,,,,,,,,,,,,,,,,,,,,,,,,,,,,,,,,,,,,,,,,,,,,,,1.08,,,,,,,,,,,,,,,,,,,,,,,,,,,0.17,,,,10.5,,0.48,,,,,,,,,,,,,,,,,,,,file28,3-Dimensional heat transfer modeling for laser powder-bed fusion additive manufacturing with volumetric heat sources based on varied thermal conductivity and absorptivity,10.1016/j.optlastec.2018.08.012
"Stainless Steel 17-4PH powder (single-layer, on mild carbon steel substrate)",Laser Powder-Bed Fusion (LPBF),Single-track/single-line scanning experiments on EOS M 290 with FEM heat-transfer calibration (APG4 heat source),170,1100,,20,100,,35,92,,0.3804,,,,,,,,,,,,,,,,,,,,,,,,,,,,,,,,,,,,,,,,,Fig.10/Fig.16 visual extraction,,,,,,,,,,,,,,,,,,,,,,,,,,,,,,,,,,,,,,,,,,,,,,,,,,,,,,,,,,,,,,,,,,,,,0.95,,,,,,,,,,,,,,,,,,,,,,,,,,,0.1545,,,,10.5,,0.48,,,,,,,,,,,,,,,,,,,,file28,3-Dimensional heat transfer modeling for laser powder-bed fusion additive manufacturing with volumetric heat sources based on varied thermal conductivity and absorptivity,10.1016/j.optlastec.2018.08.012
"Stainless Steel 17-4PH powder (single-layer, on mild carbon steel substrate)",Laser Powder-Bed Fusion (LPBF),Single-track/single-line scanning experiments on EOS M 290 with FEM heat-transfer calibration (APG4 heat source),170,1200,,20,100,,33,87,,0.3793,,,,,,,,,,,,,,,,,,,,,,,,,,,,,,,,,,,,,,,,,Fig.10/Fig.16 visual extraction,,,,,,,,,,,,,,,,,,,,,,,,,,,,,,,,,,,,,,,,,,,,,,,,,,,,,,,,,,,,,,,,,,,,,0.95,,,,,,,,,,,,,,,,,,,,,,,,,,,0.1417,,,,10.5,,0.48,,,,,,,,,,,,,,,,,,,,file28,3-Dimensional heat transfer modeling for laser powder-bed fusion additive manufacturing with volumetric heat sources based on varied thermal conductivity and absorptivity,10.1016/j.optlastec.2018.08.012
"Stainless Steel 17-4PH powder (single-layer, on mild carbon steel substrate)",Laser Powder-Bed Fusion (LPBF),Single-track/single-line scanning experiments on EOS M 290 with FEM heat-transfer calibration (APG4 heat source),170,1300,,20,100,,31,78,,0.3974,,,,,,,,,,,,,,,,,,,,,,,,,,,,,,,,,,,,,,,,,Fig.10/Fig.16 visual extraction,,,,,,,,,,,,,,,,,,,,,,,,,,,,,,,,,,,,,,,,,,,,,,,,,,,,,,,,,,,,,,,,,,,,,1.01,,,,,,,,,,,,,,,,,,,,,,,,,,,0.1308,,,,10.5,,0.48,,,,,,,,,,,,,,,,,,,,file28,3-Dimensional heat transfer modeling for laser powder-bed fusion additive manufacturing with volumetric heat sources based on varied thermal conductivity and absorptivity,10.1016/j.optlastec.2018.08.012
"Stainless Steel 17-4PH powder (single-layer, on mild carbon steel substrate)",Laser Powder-Bed Fusion (LPBF),Single-track/single-line scanning experiments on EOS M 290 with FEM heat-transfer calibration (APG4 heat source),195,600,,20,100,,103,136,,0.7574,,,,,,,,,,,,,,,,,,,,,,,,,,,,,,,,,,,,,,,,,Fig.10/Fig.16 visual extraction,,,,,,,,,,,,,,,,,,,,,,,,,,,,,,,,,,,,,,,,,,,,,,,,,,,,,,,,,,,,,,,,,,,,,1.21,,,,,,,,,,,,,,,,,,,,,,,,,,,0.325,,,,10.5,,0.48,,,,,,,,,,,,,,,,,,,,file28,3-Dimensional heat transfer modeling for laser powder-bed fusion additive manufacturing with volumetric heat sources based on varied thermal conductivity and absorptivity,10.1016/j.optlastec.2018.08.012
"Stainless Steel 17-4PH powder (single-layer, on mild carbon steel substrate)",Laser Powder-Bed Fusion (LPBF),Single-track/single-line scanning experiments on EOS M 290 with FEM heat-transfer calibration (APG4 heat source),195,700,,20,100,,86,131,,0.6565,,,,,,,,,,,,,,,,,,,,,,,,,,,,,,,,,,,,,,,,,Fig.10/Fig.16 visual extraction,,,,,,,,,,,,,,,,,,,,,,,,,,,,,,,,,,,,,,,,,,,,,,,,,,,,,,,,,,,,,,,,,,,,,1.15,,,,,,,,,,,,,,,,,,,,,,,,,,,0.2786,,,,10.5,,0.48,,,,,,,,,,,,,,,,,,,,file28,3-Dimensional heat transfer modeling for laser powder-bed fusion additive manufacturing with volumetric heat sources based on varied thermal conductivity and absorptivity,10.1016/j.optlastec.2018.08.012
"Stainless Steel 17-4PH powder (single-layer, on mild carbon steel substrate)",Laser Powder-Bed Fusion (LPBF),Single-track/single-line scanning experiments on EOS M 290 with FEM heat-transfer calibration (APG4 heat source),195,800,,20,100,,74,123,,0.6016,,,,,,,,,,,,,,,,,,,,,,,,,,,,,,,,,,,,,,,,,Fig.10/Fig.16/Fig.17 visual extraction,,,,,,,,,,,,,,,,,,,,,,,,,,,,,,,,,,,,,,,,,,,,,,,,,,,,,,,23-32,,,,,,,,,,,,,,1.03,,,,,,,,,,,,,,,,,,,,,,,,,,,0.2438,,,,10.5,,0.48,,,,,,,,,,,,,,,,,,,,file28,3-Dimensional heat transfer modeling for laser powder-bed fusion additive manufacturing with volumetric heat sources based on varied thermal conductivity and absorptivity,10.1016/j.optlastec.2018.08.012
"Stainless Steel 17-4PH powder (single-layer, on mild carbon steel substrate)",Laser Powder-Bed Fusion (LPBF),Single-track/single-line scanning experiments on EOS M 290 with FEM heat-transfer calibration (APG4 heat source),195,900,,20,100,,67,116,,0.5776,,,,,,,,,,,,,,,,,,,,,,,,,,,,,,,,,,,,,,,,,Fig.10/Fig.16 visual extraction,,,,,,,,,,,,,,,,,,,,,,,,,,,,,,,,,,,,,,,,,,,,,,,,,,,,,,,,,,,,,,,,,,,,,0.96,,,,,,,,,,,,,,,,,,,,,,,,,,,0.2167,,,,10.5,,0.48,,,,,,,,,,,,,,,,,,,,file28,3-Dimensional heat transfer modeling for laser powder-bed fusion additive manufacturing with volumetric heat sources based on varied thermal conductivity and absorptivity,10.1016/j.optlastec.2018.08.012
"Stainless Steel 17-4PH powder (single-layer, on mild carbon steel substrate)",Laser Powder-Bed Fusion (LPBF),Single-track/single-line scanning experiments on EOS M 290 with FEM heat-transfer calibration (APG4 heat source),195,1000,,20,100,,60,107,,0.5607,,,,,,,,,,,,,,,,,,,,,,,,,,,,,,,,,,,,,,,,,Fig.10/Fig.16 visual extraction,,,,,,,,,,,,,,,,,,,,,,,,,,,,,,,,,,,,,,,,,,,,,,,,,,,,,,,,,,,,,,,,,,,,,0.9,,,,,,,,,,,,,,,,,,,,,,,,,,,0.195,,,,10.5,,0.48,,,,,,,,,,,,,,,,,,,,file28,3-Dimensional heat transfer modeling for laser powder-bed fusion additive manufacturing with volumetric heat sources based on varied thermal conductivity and absorptivity,10.1016/j.optlastec.2018.08.012
"Stainless Steel 17-4PH powder (single-layer, on mild carbon steel substrate)",Laser Powder-Bed Fusion (LPBF),Single-track/single-line scanning experiments on EOS M 290 with FEM heat-transfer calibration (APG4 heat source),195,1100,,20,100,,53,99,,0.5354,,,,,,,,,,,,,,,,,,,,,,,,,,,,,,,,,,,,,,,,,Fig.10/Fig.16 visual extraction,,,,,,,,,,,,,,,,,,,,,,,,,,,,,,,,,,,,,,,,,,,,,,,,,,,,,,,,,,,,,,,,,,,,,0.88,,,,,,,,,,,,,,,,,,,,,,,,,,,0.1773,,,,10.5,,0.48,,,,,,,,,,,,,,,,,,,,file28,3-Dimensional heat transfer modeling for laser powder-bed fusion additive manufacturing with volumetric heat sources based on varied thermal conductivity and absorptivity,10.1016/j.optlastec.2018.08.012
"Stainless Steel 17-4PH powder (single-layer, on mild carbon steel substrate)",Laser Powder-Bed Fusion (LPBF),Single-track/single-line scanning experiments on EOS M 290 with FEM heat-transfer calibration (APG4 heat source),195,1200,,20,100,,47,93,,0.5054,,,,,,,,,,,,,,,,,,,,,,,,,,,,,,,,,,,,,,,,,Fig.10/Fig.16 visual extraction,,,,,,,,,,,,,,,,,,,,,,,,,,,,,,,,,,,,,,,,,,,,,,,,,,,,,,,,,,,,,,,,,,,,,0.83,,,,,,,,,,,,,,,,,,,,,,,,,,,0.1625,,,,10.5,,0.48,,,,,,,,,,,,,,,,,,,,file28,3-Dimensional heat transfer modeling for laser powder-bed fusion additive manufacturing with volumetric heat sources based on varied thermal conductivity and absorptivity,10.1016/j.optlastec.2018.08.012
"Stainless Steel 17-4PH powder (single-layer, on mild carbon steel substrate)",Laser Powder-Bed Fusion (LPBF),Single-track/single-line scanning experiments on EOS M 290 with FEM heat-transfer calibration (APG4 heat source),195,1300,,20,100,,45,90,,0.5,,,,,,,,,,,,,,,,,,,,,,,,,,,,,,,,,,,,,,,,,Fig.10/Fig.16 visual extraction,,,,,,,,,,,,,,,,,,,,,,,,,,,,,,,,,,,,,,,,,,,,,,,,,,,,,,,,,,,,,,,,,,,,,0.87,,,,,,,,,,,,,,,,,,,,,,,,,,,0.15,,,,10.5,,0.48,,,,,,,,,,,,,,,,,,,,file28,3-Dimensional heat transfer modeling for laser powder-bed fusion additive manufacturing with volumetric heat sources based on varied thermal conductivity and absorptivity,10.1016/j.optlastec.2018.08.012
"Stainless Steel 17-4PH powder (single-layer, on mild carbon steel substrate)",Laser Powder-Bed Fusion (LPBF),Single-track/single-line scanning experiments on EOS M 290 with FEM heat-transfer calibration (APG4 heat source),220,600,,20,100,,124,140,,0.8857,,,,,,,,,,,,,,,,,,,,,,,,,,,,,,,,,,,,,,,,,Fig.10/Fig.16 visual extraction,,,,,,,,,,,,,,,,,,,,,,,,,,,,,,,,,,,,,,,,,,,,,,,,,,,,,,,,,,,,,,,,,,,,,1.19,,,,,,,,,,,,,,,,,,,,,,,,,,,0.3667,,,,10.5,,0.48,,,,,,,,,,,,,,,,,,,,file28,3-Dimensional heat transfer modeling for laser powder-bed fusion additive manufacturing with volumetric heat sources based on varied thermal conductivity and absorptivity,10.1016/j.optlastec.2018.08.012
"Stainless Steel 17-4PH powder (single-layer, on mild carbon steel substrate)",Laser Powder-Bed Fusion (LPBF),Single-track/single-line scanning experiments on EOS M 290 with FEM heat-transfer calibration (APG4 heat source),220,700,,20,100,,104,137,,0.7591,,,,,,,,,,,,,,,,,,,,,,,,,,,,,,,,,,,,,,,,,Fig.10/Fig.16 visual extraction,,,,,,,,,,,,,,,,,,,,,,,,,,,,,,,,,,,,,,,,,,,,,,,,,,,,,,,,,,,,,,,,,,,,,1.09,,,,,,,,,,,,,,,,,,,,,,,,,,,0.3143,,,,10.5,,0.48,,,,,,,,,,,,,,,,,,,,file28,3-Dimensional heat transfer modeling for laser powder-bed fusion additive manufacturing with volumetric heat sources based on varied thermal conductivity and absorptivity,10.1016/j.optlastec.2018.08.012
"Stainless Steel 17-4PH powder (single-layer, on mild carbon steel substrate)",Laser Powder-Bed Fusion (LPBF),Single-track/single-line scanning experiments on EOS M 290 with FEM heat-transfer calibration (APG4 heat source),220,800,,20,100,,92,127,,0.7244,,,,,,,,,,,,,,,,,,,,,,,,,,,,,,,,,,,,,,,,,Fig.10/Fig.16 visual extraction,,,,,,,,,,,,,,,,,,,,,,,,,,,,,,,,,,,,,,,,,,,,,,,,,,,,,,,,,,,,,,,,,,,,,1.05,,,,,,,,,,,,,,,,,,,,,,,,,,,0.275,,,,10.5,,0.48,,,,,,,,,,,,,,,,,,,,file28,3-Dimensional heat transfer modeling for laser powder-bed fusion additive manufacturing with volumetric heat sources based on varied thermal conductivity and absorptivity,10.1016/j.optlastec.2018.08.012
"Stainless Steel 17-4PH powder (single-layer, on mild carbon steel substrate)",Laser Powder-Bed Fusion (LPBF),Single-track/single-line scanning experiments on EOS M 290 with FEM heat-transfer calibration (APG4 heat source),220,900,,20,100,,79,116,,0.681,,,,,,,,,,,,,,,,,,,,,,,,,,,,,,,,,,,,,,,,,Fig.10/Fig.16 visual extraction,,,,,,,,,,,,,,,,,,,,,,,,,,,,,,,,,,,,,,,,,,,,,,,,,,,,,,,,,,,,,,,,,,,,,0.94,,,,,,,,,,,,,,,,,,,,,,,,,,,0.2444,,,,10.5,,0.48,,,,,,,,,,,,,,,,,,,,file28,3-Dimensional heat transfer modeling for laser powder-bed fusion additive manufacturing with volumetric heat sources based on varied thermal conductivity and absorptivity,10.1016/j.optlastec.2018.08.012
"Stainless Steel 17-4PH powder (single-layer, on mild carbon steel substrate)",Laser Powder-Bed Fusion (LPBF),Single-track/single-line scanning experiments on EOS M 290 with FEM heat-transfer calibration (APG4 heat source),220,1000,,20,100,,70,106,,0.6604,,,,,,,,,,,,,,,,,,,,,,,,,,,,,,,,,,,,,,,,,Fig.10/Fig.16 visual extraction,,,,,,,,,,,,,,,,,,,,,,,,,,,,,,,,,,,,,,,,,,,,,,,,,,,,,,,,,,,,,,,,,,,,,0.9,,,,,,,,,,,,,,,,,,,,,,,,,,,0.22,,,,10.5,,0.48,,,,,,,,,,,,,,,,,,,,file28,3-Dimensional heat transfer modeling for laser powder-bed fusion additive manufacturing with volumetric heat sources based on varied thermal conductivity and absorptivity,10.1016/j.optlastec.2018.08.012
"Stainless Steel 17-4PH powder (single-layer, on mild carbon steel substrate)",Laser Powder-Bed Fusion (LPBF),Single-track/single-line scanning experiments on EOS M 290 with FEM heat-transfer calibration (APG4 heat source),220,1100,,20,100,,60,97,,0.6186,,,,,,,,,,,,,,,,,,,,,,,,,,,,,,,,,,,,,,,,,Fig.10/Fig.16 visual extraction,,,,,,,,,,,,,,,,,,,,,,,,,,,,,,,,,,,,,,,,,,,,,,,,,,,,,,,,,,,,,,,,,,,,,0.86,,,,,,,,,,,,,,,,,,,,,,,,,,,0.2,,,,10.5,,0.48,,,,,,,,,,,,,,,,,,,,file28,3-Dimensional heat transfer modeling for laser powder-bed fusion additive manufacturing with volumetric heat sources based on varied thermal conductivity and absorptivity,10.1016/j.optlastec.2018.08.012
"Stainless Steel 17-4PH powder (single-layer, on mild carbon steel substrate)",Laser Powder-Bed Fusion (LPBF),Single-track/single-line scanning experiments on EOS M 290 with FEM heat-transfer calibration (APG4 heat source),220,1200,,20,100,,56,93,,0.6022,,,,,,,,,,,,,,,,,,,,,,,,,,,,,,,,,,,,,,,,,Fig.10/Fig.16 visual extraction,,,,,,,,,,,,,,,,,,,,,,,,,,,,,,,,,,,,,,,,,,,,,,,,,,,,,,,,,,,,,,,,,,,,,0.77,,,,,,,,,,,,,,,,,,,,,,,,,,,0.1833,,,,10.5,,0.48,,,,,,,,,,,,,,,,,,,,file28,3-Dimensional heat transfer modeling for laser powder-bed fusion additive manufacturing with volumetric heat sources based on varied thermal conductivity and absorptivity,10.1016/j.optlastec.2018.08.012
"Stainless Steel 17-4PH powder (single-layer, on mild carbon steel substrate)",Laser Powder-Bed Fusion (LPBF),Single-track/single-line scanning experiments on EOS M 290 with FEM heat-transfer calibration (APG4 heat source),220,1300,,20,100,,55,90,,0.6111,,,,,,,,,,,,,,,,,,,,,,,,,,,,,,,,,,,,,,,,,Fig.10/Fig.16 visual extraction,,,,,,,,,,,,,,,,,,,,,,,,,,,,,,,,,,,,,,,,,,,,,,,,,,,,,,,,,,,,,,,,,,,,,0.75,,,,,,,,,,,,,,,,,,,,,,,,,,,0.1692,,,,10.5,,0.48,,,,,,,,,,,,,,,,,,,,file28,3-Dimensional heat transfer modeling for laser powder-bed fusion additive manufacturing with volumetric heat sources based on varied thermal conductivity and absorptivity,10.1016/j.optlastec.2018.08.012
AlSi10Mg aluminum alloy,Selective Laser Melting (SLM),Single-track scanning with interlayer re-melting densification,100,150,,60,70,50,81,62,,1.3064516129,,,,,,,,,,,,,,,,,,,,,,,,,,,,,,,,,,,,,,,,,,,,,,,,,,,,27,,,,,,,,,,,,,,,,,,,,,,,,,,,,,,,,,,,,,,,,,,,,,,,,,,,,,,,,,,,,,,,,,,,,,,,,,,,,,,,,,,,,,0.67,,2630,754,92,869,0.09,,,,10,,,,,,,,,,,,,,,,3/file3,Influence of processing parameters on laser penetration depth and melting/re-melting densification during selective laser melting of aluminum alloy,
AlSi10Mg aluminum alloy,Selective Laser Melting (SLM),Single-track scanning with interlayer re-melting densification,100,200,,60,70,50,,,,,,,,,,,,,,,,,,,,,,,,,,,,,,,,,,,,,,,,,,,,,,,,,,,,,,,,,,,,,,,,,,,,,,,,,,,,,,,,,,,,,,,,,,,,,,,,,,,,,,,,,,,,,,,,,,,,,,,,,,,,,,,,,,,,,,,,,,,,,0.5,,2630,754,92,869,0.09,,,,10,,,,,,,,,,,,,,,,3/file3,Influence of processing parameters on laser penetration depth and melting/re-melting densification during selective laser melting of aluminum alloy,
AlSi10Mg aluminum alloy,Selective Laser Melting (SLM),Single-track scanning with interlayer re-melting densification,100,250,,60,70,50,61.8,,,,,,,,,,,,,,,,,,,,,,,,,,,,,,,,,,,,,,,,,,,,,,,,,,,,,,,,,,,,,,,,,,,,,,,,,,,,,,,,,,,,,,,,,,,,,,,,,,,,,,,,,,,,,,,,,,,,,,,,,,,,,,,,,,,,,,,,,,,,0.4,,2630,754,92,869,0.09,,,,10,,,,,,,,,,,,,,,,3/file3,Influence of processing parameters on laser penetration depth and melting/re-melting densification during selective laser melting of aluminum alloy,
AlSi10Mg aluminum alloy,Selective Laser Melting (SLM),Single-track scanning with interlayer re-melting densification,100,300,,60,70,50,,34,,,,,,,,,,,,,,,,,,,,,,,,,,,,,,,,,,,,,,,,,,,,,,,,,,,,,,,,,,,,,,,,,,,,,,,,,,,,,,,,,,,,,,,,,,,,,,,,,,,,,,,,,,,,,,,,,,,,,,,,,,,,,,,,,,,,,,,,,,,0.3333333333,,2630,754,92,869,0.09,,,,10,,,,,,,,,,,,,,,,3/file3,Influence of processing parameters on laser penetration depth and melting/re-melting densification during selective laser melting of aluminum alloy,
AlSi10Mg aluminum alloy,Selective Laser Melting (SLM),Single-track scanning with interlayer re-melting densification,100,350,,60,70,50,,,,,,,,,,,,,,,,,,,,,,,,,,,,,,,,,,,,,,,,,,,,,,,,,,,,,,,,,,,,,,,,,,,,,,,,,,,,,,,,,,,,,,,,,,,,,,,,,,,,,,,,,,,,,,,,,,,,,,,,,,,,,,,,,,,,,,,,,,,,,0.2857142857,,2630,754,92,869,0.09,,,,10,,,,,,,,,,,,,,,,3/file3,Influence of processing parameters on laser penetration depth and melting/re-melting densification during selective laser melting of aluminum alloy,
AlSi10Mg aluminum alloy,Selective Laser Melting (SLM),Single-track scanning with interlayer re-melting densification,100,400,,60,70,50,37.3,27,,1.3814814815,,,,,,,,,,,,,,,,,,,,,,,,,,,,,,,,,,,,,,,,,,,,,,,,,,,,,,,,,,,,,,,,,,,,,,,,,,,,,,,,,,,,,,,,,,,,,,,,,,,,,,,,,,,,,,,,,,,,,,,,,,,,,,,,,,,,,,,,,0.25,,2630,754,92,869,0.09,,,,10,,,,,,,,,,,,,,,,3/file3,Influence of processing parameters on laser penetration depth and melting/re-melting densification during selective laser melting of aluminum alloy,
Al-2.5Fe (mass%) near-eutectic binary alloy,LPBF,Yb-fiber laser powder bed fusion,102,1400,,30,100,100,,,,,,,,,,,,,,,,,,,,,,,2.726065,,,,,,,,,,,,,,,,,,,,,,,,,,,,,,,,,,,,,,,,,,,,,,,,,,,,,,,,,,,,,,,,,,,,,,,,,,,,,,,,,,,,,,,,,,,,,,,,,,,,,,,,,,,,,,,,,,,,,,0.072857,24.285714,,,,,,,,,0.03,,,,,,,,,,,,,2.54,,,101308,Laser powder bed fusion of a near-eutectic Al-Fe binary alloy: Processing and microstructure,10.1016/j.addma.2020.101308
Al-2.5Fe (mass%) near-eutectic binary alloy,LPBF,Yb-fiber laser powder bed fusion,128,1400,,30,100,100,,,,,,,,,,,,,,,,,,,,,,,3.420944,,,,,,,,,,,,,,,,,,,,,,,,,,,,,,,,,,,,,,,,,,,,,,,,,,,,,,,,,,,,,,,,,,,,,,,,,,,,,,,,,,,,,,,,,,,,,,,,,,,,,,,,,,,,,,,,,,,,,,0.091429,30.47619,,,,,,,,,0.03,,,,,,,,,,,,,2.54,,,101308,Laser powder bed fusion of a near-eutectic Al-Fe binary alloy: Processing and microstructure,10.1016/j.addma.2020.101308
Al-2.5Fe (mass%) near-eutectic binary alloy,LPBF,Yb-fiber laser powder bed fusion,153,1400,,30,100,100,,,,,,,,,,,,,,,,,,,,,,,4.089097,,,,,,,,,,,,,,,,,,,,,,,,,,,,,,,,,,,,,,,,,,,,,,,,,,,,,,,,,,,,,,,,,,,,,,,,,,,,,,,,,,,,,,,,,,,,,,,,,,,,,,,,,,,,,,,,,,,,,,0.109286,36.428571,,,,,,,,,0.03,,,,,,,,,,,,,2.54,,,101308,Laser powder bed fusion of a near-eutectic Al-Fe binary alloy: Processing and microstructure,10.1016/j.addma.2020.101308
Al-2.5Fe (mass%) near-eutectic binary alloy,LPBF,Yb-fiber laser powder bed fusion,179,1400,,30,100,100,,,,,,,,,,,,,,,,,,,,,,,4.783976,,,,,,,,,,,,,,,,,,,,,,,,,,,,,,,,,,,,,,,,,,,,,,,,,,,,,,,,,,,,,,,,,,,,,,,,,,,,,,,,,,,,,,,,,,,,,,,,,,,,,,,,,,,,,,,,,,,,,,0.127857,42.619048,,,,,,,,,0.03,,,,,,,,,,,,,2.54,,,101308,Laser powder bed fusion of a near-eutectic Al-Fe binary alloy: Processing and microstructure,10.1016/j.addma.2020.101308
Al-2.5Fe (mass%) near-eutectic binary alloy,LPBF,Yb-fiber laser powder bed fusion,204,1400,,30,100,100,,,,,,,,,,,,,,,,,,,,,,,5.452129,,,,,,,,,,,,,,,,,,,,,,,,,,,,,,,,,,,,,,,,,,,,,,,,,,,,,,,,,,,,,,,,,,,,,,,,,,,,,,,,,,,,,,,,,,,,,,,,,,,,,,,,,,,,,,,,,,,,,,0.145714,48.571429,,,,,,,,,0.03,,,,,,,,,,,,,2.54,,,101308,Laser powder bed fusion of a near-eutectic Al-Fe binary alloy: Processing and microstructure,10.1016/j.addma.2020.101308
Al-2.5Fe (mass%) near-eutectic binary alloy,LPBF,Yb-fiber laser powder bed fusion,102,1200,,30,100,100,,,,,,,,,,,,,,,,,,,,,,,2.944486,,,,,,,,,,,,,,,,,,,,,,,,,,,,,,,,,,,,,,,,,,,,,,,,,,,,,,,,,,,,,,,,,,,,,,,,,,,,,,,,,,,,,,,,,,,,,,,,,,,,,,,,,,,,,,,,,,,,,,0.085,28.333333,,,,,,,,,0.03,,,,,,,,,,,,,2.54,,,101308,Laser powder bed fusion of a near-eutectic Al-Fe binary alloy: Processing and microstructure,10.1016/j.addma.2020.101308
Al-2.5Fe (mass%) near-eutectic binary alloy,LPBF,Yb-fiber laser powder bed fusion,128,1200,,30,100,100,,,,,,,,,,,,,,,,,,,,,,,3.695042,,,,,,,,,,,,,,,,,,,,,,,,,,,,,,,,,,,,,,,,,,,,,,,,,,,,,,,,,,,,,,,,,,,,,,,,,,,,,,,,,,,,,,,,,,,,,,,,,,,,,,,,,,,,,,,,,,,,,,0.106667,35.555556,,,,,,,,,0.03,,,,,,,,,,,,,2.54,,,101308,Laser powder bed fusion of a near-eutectic Al-Fe binary alloy: Processing and microstructure,10.1016/j.addma.2020.101308
Al-2.5Fe (mass%) near-eutectic binary alloy,LPBF,Yb-fiber laser powder bed fusion,153,1200,,30,100,100,,,,,,,,,,,,,,,,,,,,,,,4.41673,,,,,,,,,,,,,,,,,,,,,,,,,,,,,,,,,,,,,,,,,,,,,,,,,,,,,,,,,,,,,,,,,,,,,,,,,,,,,,,,,,,,,,,,,,,,,,,,,,,,,,,,,,,,,,,,,,,,,,0.1275,42.5,,,,,,,,,0.03,,,,,,,,,,,,,2.54,,,101308,Laser powder bed fusion of a near-eutectic Al-Fe binary alloy: Processing and microstructure,10.1016/j.addma.2020.101308
Al-2.5Fe (mass%) near-eutectic binary alloy,LPBF,Yb-fiber laser powder bed fusion,179,1200,,30,100,100,,,,,,,,,,,,,,,,,,,,,,,5.167285,,,,,,,,,,,,,,,,,,,,,,,,,,,,,,,,,,,,,,,,,,,,,,,,,,,,,,,,,,,,,,,,,,,,,,,,,,,,,,,,,,,,,,,,,,,,,,,,,,,,,,,,,,,,,,,,,,,,,,0.149167,49.722222,,,,,,,,,0.03,,,,,,,,,,,,,2.54,,,101308,Laser powder bed fusion of a near-eutectic Al-Fe binary alloy: Processing and microstructure,10.1016/j.addma.2020.101308
Al-2.5Fe (mass%) near-eutectic binary alloy,LPBF,Yb-fiber laser powder bed fusion,204,1200,,30,100,100,,,,,,,,,,,,,,,,,,,,,,,5.888973,,,,,,,,,,,,,,,,,,,,,,,,,,,,,,,,,,,,,,,,,,,,,,,,,,,,,,,,,,,,,,,,,,,,,,,,,,,,,,,,,,,,,,,,,,,,,,,,,,,,,,,,,,,,,,,,,,,,,,0.17,56.666667,,,,,,,,,0.03,,,,,,,,,,,,,2.54,,,101308,Laser powder bed fusion of a near-eutectic Al-Fe binary alloy: Processing and microstructure,10.1016/j.addma.2020.101308
Al-2.5Fe (mass%) near-eutectic binary alloy,LPBF,Yb-fiber laser powder bed fusion,102,1000,,30,100,100,,,,,,,,,,,,,,,,,,,,,,,3.225523,,,,,,,,,,,,,,,,,,,,,,,,,,,,,,,,,,,,,,,,,,,,,,,,,,,,,,,,,,,,,,,,,,,,,,,,,,,,,,,,,,,,,,,,,,,,,,,,,,,,,,,,,,,,,,,,,,,,,,0.102,34,,,,,,,,,0.03,,,,,,,,,,,,,2.54,,,101308,Laser powder bed fusion of a near-eutectic Al-Fe binary alloy: Processing and microstructure,10.1016/j.addma.2020.101308
Al-2.5Fe (mass%) near-eutectic binary alloy,LPBF,Yb-fiber laser powder bed fusion,128,1000,,30,100,100,,,,,,,,,,,,,,,,,,,,,,,4.047715,,,,,,,,,,,,,,,,,,,,,,,,,,,,,,,,,,,,,,,,,,,,,,,,,,,,,,,,,,,,,,,,,,,,,,,,,,,,,,,,,,,,,,,,,,,,,,,,,,,,,,,,,,,,,,,,,,,,,,0.128,42.666667,,,,,,,,,0.03,,,,,,,,,,,,,2.54,,,101308,Laser powder bed fusion of a near-eutectic Al-Fe binary alloy: Processing and microstructure,10.1016/j.addma.2020.101308
