Repository: BaratiLab/Material-Database-Agent

## Files

```
table2_meltpoolnet/
├── meltpoolnet_lib.py        # shared evaluation logic (metrics, matching, mapping parsers)
├── run_all.py                # runs all five models
├── meltpoolnet_regression.csv# ORIGINAL ground truth (Akbari et al., shared by all models)
├── gpt54/   gpt52/   claude/   glm/   qwen/
│     ├── evaluate.py                 # model-specific config + run
│     ├── extracted_data_*.csv        # RECONSTRUCTED dataset for this model
│     ├── <row_mapping>.csv           # frozen 100-pair mapping used in the paper
│     └── results_reproduced.csv      # written when you run evaluate.py
```

File: result_reproducibility/table2_meltpoolnet/gpt54/extracted_data_codex_gpt54.csv (part 7 of 9)
Al-2.5Fe (mass%) near-eutectic binary alloy,LPBF,Yb-fiber laser powder bed fusion,153,1000,,30,100,100,,,,,,,,,,,,,,,,,,,,,,,4.838285,,,,,,,,,,,,,,,,,,,,,,,,,,,,,,,,,,,,,,,,,,,,,,,,,,,,,,,,,,,,,,,,,,,,,,,,,,,,,,,,,,,,,,,,,,,,,,,,,,,,,,,,,,,,,,,,,,,,,,0.153,51,,,,,,,,,0.03,,,,,,,,,,,,,2.54,,,101308,Laser powder bed fusion of a near-eutectic Al-Fe binary alloy: Processing and microstructure,10.1016/j.addma.2020.101308
Al-2.5Fe (mass%) near-eutectic binary alloy,LPBF,Yb-fiber laser powder bed fusion,179,1000,,30,100,100,,,,,,,,,,,,,,,,,,,,,,,5.660477,,,,,,,,,,,,,,,,,,,,,,,,,,,,,,,,,,,,,,,,,,,,,,,,,,,,,,,,,,,,,,,,,,,,,,,,,,,,,,,,,,,,,,,,,,,,,,,,,,,,,,,,,,,,,,,,,,,,,,0.179,59.666667,,,,,,,,,0.03,,,,,,,,,,,,,2.54,,,101308,Laser powder bed fusion of a near-eutectic Al-Fe binary alloy: Processing and microstructure,10.1016/j.addma.2020.101308
Al-2.5Fe (mass%) near-eutectic binary alloy,LPBF,Yb-fiber laser powder bed fusion,204,1000,,30,100,100,,,,,,,,,,,,,,,,,,,,,,,6.451046,,,,,,,,,,,,,,,,,,,,,,,,,,,,,,,,,,,,,,,,,,,,,,,,,,,,,,,,,,,,,,,,,,,,,,,,,,,,,,,,,,,,,,,,,,,,,,,,,,,,,,,,,,,,,,,,,,,,,,0.204,68,,,,,,,,,0.03,,,,,,,,,,,,,2.54,,,101308,Laser powder bed fusion of a near-eutectic Al-Fe binary alloy: Processing and microstructure,10.1016/j.addma.2020.101308
Al-2.5Fe (mass%) near-eutectic binary alloy,LPBF,Yb-fiber laser powder bed fusion,102,800,,30,100,100,,,,,,,,,,,,,,,,,,,,,,,3.606245,,,,,,,,,,,,,,,,,,,,,,,,,,,,,,,,,,,,,,,,,,,,,,,,,,,,,,,,,,,,,,,,,,,,,,,,,,,,,,,,,,,,,,,,,,,,,,,,,,,,,,,,,,,,,,,,,,,,,,0.1275,42.5,,,,,,,,,0.03,,,,,,,,,,,,,2.54,,,101308,Laser powder bed fusion of a near-eutectic Al-Fe binary alloy: Processing and microstructure,10.1016/j.addma.2020.101308
Al-2.5Fe (mass%) near-eutectic binary alloy,LPBF,Yb-fiber laser powder bed fusion,128,800,,30,100,100,,,,,,,,,,,,,,,,,,,,,,,4.525483,,,,,,,,,,,,,,,,,,,,,,,,,,,,,,,,,,,,,,,,,,,,,,,,,,,,,,,,,,,,,,,,,,,,,,,,,,,,,,,,,,,,,,,,,,,,,,,,,,,,,,,,,,,,,,,,,,,,,,0.16,53.333333,,,,,,,,,0.03,,,,,,,,,,,,,2.54,,,101308,Laser powder bed fusion of a near-eutectic Al-Fe binary alloy: Processing and microstructure,10.1016/j.addma.2020.101308
Al-2.5Fe (mass%) near-eutectic binary alloy,LPBF,Yb-fiber laser powder bed fusion,153,800,,30,100,100,,,,,,,,,,,,,,,,,,,,,,,5.409367,,,,,,,,,,,,,,,,,,,,,,,,,,,,,,,,,,,,,,,,,,,,,,,,,,,,,,,,,,,,,,,,,,,,,,,,,,,,,,,,,,,,,,,,,,,,,,,,,,,,,,,,,,,,,,,,,,,,,,0.19125,63.75,,,,,,,,,0.03,,,,,,,,,,,,,2.54,,,101308,Laser powder bed fusion of a near-eutectic Al-Fe binary alloy: Processing and microstructure,10.1016/j.addma.2020.101308
Al-2.5Fe (mass%) near-eutectic binary alloy,LPBF,Yb-fiber laser powder bed fusion,179,800,,30,100,100,,,,,,,,,,,,,,,,,,,,,,,6.328606,,,,,,,,,,,,,,,,,,,,,,,,,,,,,,,,,,,,,,,,,,,,,,,,,,,,,,,,,,,,,,,,,,,,,,,,,,,,,,,,,,,,,,,,,,,,,,,,,,,,,,,,,,,,,,,,,,,,,,0.22375,74.583333,,,,,,,,,0.03,,,,,,,,,,,,,2.54,,,101308,Laser powder bed fusion of a near-eutectic Al-Fe binary alloy: Processing and microstructure,10.1016/j.addma.2020.101308
Al-2.5Fe (mass%) near-eutectic binary alloy,LPBF,Yb-fiber laser powder bed fusion,204,800,,30,100,100,,,,,,,,,,,,,,,,,,,,,,,7.212489,,,,,,,,,,,,,,,,,,,,,,,,,,,,,,,,,,,,,,,,,,,,,,,,,,,,,,,,,,,,,,,,,,,,,,,,,,,,,,,,,,,,,,,,,,,,,,,,,,,,,,,,,,,,,,,,,,,,,,0.255,85,,,,,,,,,0.03,,,,,,,,,,,,,2.54,,,101308,Laser powder bed fusion of a near-eutectic Al-Fe binary alloy: Processing and microstructure,10.1016/j.addma.2020.101308
Al-2.5Fe (mass%) near-eutectic binary alloy,LPBF,Yb-fiber laser powder bed fusion,102,600,,30,100,100,,,,,,,,,,,,,,,,,,,,,,,4.164133,,,,,,,,,,,,,,,,,,,,,,,,,,,,,,,,,,,,,,,,,,,,,,,,,,,,,,,,,,,,,,,,,,,,,,,,,,,,,,,,,,,,,,,,,,,,,,,,,,,,,,,,,,,,,,,,,,,,,,0.17,56.666667,,,,,,,,,0.03,,,,,,,,,,,,,2.54,,,101308,Laser powder bed fusion of a near-eutectic Al-Fe binary alloy: Processing and microstructure,10.1016/j.addma.2020.101308
Al-2.5Fe (mass%) near-eutectic binary alloy,LPBF,Yb-fiber laser powder bed fusion,128,600,,30,100,100,,,,,,,,,,,,,,,,,,,,,,,5.225578,,,,,,,,,,,,,,,,,,,,,,,,,,,,,,,,,,,,,,,,,,,,,,,,,,,,,,,,,,,,,,,,,,,,,,,,,,,,,,,,,,,,,,,,,,,,,,,,,,,,,,,,,,,,,,,,,,,,,,0.213333,71.111111,,,,,,,,,0.03,,,,,,,,,,,,,2.54,,,101308,Laser powder bed fusion of a near-eutectic Al-Fe binary alloy: Processing and microstructure,10.1016/j.addma.2020.101308
Al-2.5Fe (mass%) near-eutectic binary alloy,LPBF,Yb-fiber laser powder bed fusion,153,600,,30,100,100,,,,,,,,,,,,,,,,,,,,,,,6.246199,,,,,,,,,,,,,,,,,,,,,,,,,,,,,,,,,,,,,,,,,,,,,,,,,,,,,,,,,,,,,,,,,,,,,,,,,,,,,,,,,,,,,,,,,,,,,,,,,,,,,,,,,,,,,,,,,,,,,,0.255,85,,,,,,,,,0.03,,,,,,,,,,,,,2.54,,,101308,Laser powder bed fusion of a near-eutectic Al-Fe binary alloy: Processing and microstructure,10.1016/j.addma.2020.101308
Al-2.5Fe (mass%) near-eutectic binary alloy,LPBF,Yb-fiber laser powder bed fusion,179,600,,30,100,100,,,,,,,,,,,,,,,,,,,,,,,7.307644,,,,,,,,,,,,,,,,,,,,,,,,,,,,,,,,,,,,,,,,,,,,,,,,,,,,,,,,,,,,,,,,,,,,,,,,,,,,,,,,,,,,,,,,,,,,,,,,,,,,,,,,,,,,,,,,,,,,,,0.298333,99.444444,,,,,,,,,0.03,,,,,,,,,,,,,2.54,,,101308,Laser powder bed fusion of a near-eutectic Al-Fe binary alloy: Processing and microstructure,10.1016/j.addma.2020.101308
Al-2.5Fe (mass%) near-eutectic binary alloy,LPBF,Yb-fiber laser powder bed fusion,204,600,,30,100,100,,,,,,,,,,,,,,,,,,,,,,,8.328265,,,,,,,,,,,,,,,,,,,,,,,,,,,,,,,,,,,,,,,,,,,,,,,,,,,,,,,,,,,,,,,,,,,,,,,,,,,,,,,,,,,,,,,,,,,,,,,,,,,,,,,,,,,,,,,,,,,,,,0.34,113.333333,,,,,,,,,0.03,,,,,,,,,,,,,2.54,,,101308,Laser powder bed fusion of a near-eutectic Al-Fe binary alloy: Processing and microstructure,10.1016/j.addma.2020.101308
Hastelloy X,Laser powder-bed fusion (LPBF),Single-track LPBF with conical Gaussian heat source calibration,150,1000,,20,100,,26,88,,0.2954545455,,,,,,,,,,,,,,,,,,4.74341649,,,,,,,,,,,,,,,,,,,,,,,,,,,,,,,,,,,,,,,,,,,,,,,,,,,,,,,,,,,,,,,,,,,,,,,,,,,,,,,,,,,,,,,,,,,,,,,,,,,,,,,,,,,,,,,,,,,,,,,0.15,,,,,,0.3,,,,,,,,0.6,,,1.5,,,,,21.75,18.5,,9,file31,Heat source model calibration for thermal analysis of laser powder-bed fusion,
Hastelloy X,Laser powder-bed fusion (LPBF),Single-track LPBF with conical Gaussian heat source calibration,250,1000,,20,100,,82,129,,0.6356589147,,,,,,,,,,,,,,,,,,7.90569415,,,,,,,,,,,,,,,,,,,,,,,,,,,,,,,,,,,,,,,,,,,,,,,,,,,,,,,,,,,,,,,,,,,,,,,,,,,,,,,,,,,,,,,,,,,,,,,,,,,,,,,,,,,,,,,,,,,,,,,0.25,,,,,,0.3,,,,,,,,0.6,,,1.5,,,,,21.75,18.5,,9,file31,Heat source model calibration for thermal analysis of laser powder-bed fusion,
Hastelloy X,Laser powder-bed fusion (LPBF),Single-track LPBF with conical Gaussian heat source calibration,200,800,,20,100,,72,127,,0.5669291339,,,,,,,,,,,,,,,,,,7.07106781,,,,,,,,,,,,,,,,,,,,,,,,,,,,,,,,,,,,,,,,,,,,,,,,,,,,,,,,,,,,,,,,,,,,,,,,,,,,,,,,,,,,,,,,,,,,,,,,,,,,,,,,,,,,,,,,,,,,,,,0.25,,,,,,0.3,,,,,,,,0.6,,,1.5,,,,,21.75,18.5,,9,file31,Heat source model calibration for thermal analysis of laser powder-bed fusion,
Hastelloy X,Laser powder-bed fusion (LPBF),Single-track LPBF with conical Gaussian heat source calibration,200,1300,,20,100,,34,90,,0.3777777778,,,,,,,,,,,,,,,,,,5.54700196,,,,,,,,,,,,,,,,,,,,,,,,,,,,,,,,,,,,,,,,,,,,,,,,,,,,,,,,,,,,,,,,,,,,,,,,,,,,,,,,,,,,,,,,,,,,,,,,,,,,,,,,,,,,,,,,,,,,,,,0.1538461538,,,,,,0.3,,,,,,,,0.6,,,1.5,,,,,21.75,18.5,,9,file31,Heat source model calibration for thermal analysis of laser powder-bed fusion,
Inconel 718 powder,Laser powder bed fusion,Single-line scan tracks (EOS M 280) with CFD-coupled finite element simulation comparison,100,200,,20,,,148.1,154.2,,0.9604,,,,,,,,,,,,,,,,,,,,,,,,,,,,,,,,,,,,,,,,,,,,,,,,,,,,,,,,,,,,,,,,,,,,,,,,,,,,,,,,,,,,,,,,,,,,,,,,,,,,,,,,,,,,,,,,,,,,,,,,,,,,,,,,,,,,,,,,,0.5,,,,,1443,0.48,,,,,,,,,,,,,,,,,,,,S0168-874X(17)30520-6,Finite element simulation of laser additive melting and solidification of Inconel 718 with experimentally tested thermal properties,
Inconel 718 powder,Laser powder bed fusion,Single-line scan tracks (EOS M 280) with CFD-coupled finite element simulation comparison,150,200,,20,,,215.7,204.3,,1.0558,,,,,,,,,,,,,,,,,,,,,,,,,,,,,,,,,,,,,,,,,,,,,,,,,,,,,,,,,,,,,,,,,,,,,,,,,,,,,,,,,,,,,,,,,,,,,,,,,,,,,,,,,,,,,,,,,,,,,,,,,,,,,,,,,,,,,,,,,0.75,,,,,1443,0.48,,,,,,,,,,,,,,,,,,,,S0168-874X(17)30520-6,Finite element simulation of laser additive melting and solidification of Inconel 718 with experimentally tested thermal properties,
Inconel 718 powder,Laser powder bed fusion,Single-line scan tracks (EOS M 280) with CFD-coupled finite element simulation comparison,200,200,,20,,,280.5,223.3,,1.2562,,,,,,,,,,,,,,,,,,,,,,,,,,,,,,,,,,,,,,,,,,,,,,,,,,,,,,,,,,,,,,,,,,,,,,,,,,,,,,,,,,,,,,,,,,,,,,,,,,,,,,,,,,,,,,,,,,,,,,,,,,,,,,,,,,,,,,,,,1.0,,,,,1443,0.48,,,,,,,,,,,,,,,,,,,,S0168-874X(17)30520-6,Finite element simulation of laser additive melting and solidification of Inconel 718 with experimentally tested thermal properties,
Inconel 718 powder,Laser powder bed fusion,Single-line scan tracks (EOS M 280) with CFD-coupled finite element simulation comparison,300,200,,20,,,299.1,295.1,,1.0136,,,,,,,,,,,,,,,,,,,,,,,,,,,,,,,,,,,,,,,,,,,,,,,,,,,,,,,,,,,,,,,,,,,,,,,,,,,,,,,,,,,,,,,,,,,,,,,,,,,,,,,,,,,,,,,,,,,,,,,,,,,,,,,,,,,,,,,,,1.5,,,,,1443,0.48,,,,,,,,,,,,,,,,,,,,S0168-874X(17)30520-6,Finite element simulation of laser additive melting and solidification of Inconel 718 with experimentally tested thermal properties,
Inconel 718 powder,Laser powder bed fusion,Single-line scan tracks (EOS M 280) with CFD-coupled finite element simulation comparison,150,700,,20,,,48.2,118.0,,0.4085,,,,,,,,,,,,,,,,,,,,,,,,,,,,,,,,,,,,,,,,,,,,,,,,,,,,,,,,,,,,,,,,,,,,,,,,,,,,,,,,,,,,,,,,,,,,,,,,,,,,,,,,,,,,,,,,,,,,,,,,,,,,,,,,,,,,,,,,,0.2143,,,,,1443,0.48,,,,,,,,,,,,,,,,,,,,S0168-874X(17)30520-6,Finite element simulation of laser additive melting and solidification of Inconel 718 with experimentally tested thermal properties,
Inconel 718 powder,Laser powder bed fusion,Single-line scan tracks (EOS M 280) with CFD-coupled finite element simulation comparison,200,700,,20,,,64.4,144.5,,0.4457,,,,,,,,,,,,,,,,,,,,,,,,,,,,,,,,,,,,,,,,,,,,,,,,,,,,,,,,,,,,,,,,,,,,,,,,,,,,,,,,,,,,,,,,,,,,,,,,,,,,,,,,,,,,,,,,,,,,,,,,,,,,,,,,,,,,,,,,,0.2857,,,,,1443,0.48,,,,,,,,,,,,,,,,,,,,S0168-874X(17)30520-6,Finite element simulation of laser additive melting and solidification of Inconel 718 with experimentally tested thermal properties,
Inconel 718 powder,Laser powder bed fusion,Single-line scan tracks (EOS M 280) with CFD-coupled finite element simulation comparison,300,700,,20,,,96.5,185.0,,0.5216,,,,,,,,,,,,,,,,,,,,,,,,,,,,,,,,,,,,,,,,,,,,,,,,,,,,,,,,,,,,,,,,,,,,,,,,,,,,,,,,,,,,,,,,,,,,,,,,,,,,,,,,,,,,,,,,,,,,,,,,,,,,,,,,,,,,,,,,,0.4286,,,,,1443,0.48,,,,,,,,,,,,,,,,,,,,S0168-874X(17)30520-6,Finite element simulation of laser additive melting and solidification of Inconel 718 with experimentally tested thermal properties,
Inconel 718 powder,Laser powder bed fusion,Single-line scan tracks (EOS M 280) with CFD-coupled finite element simulation comparison,150,1200,,20,,,34.0,97.0,,0.3505,,,,,,,,,,,,,,,,,,,,,,,,,,,,,,,,,,,,,,,,,,,,,,,,,,,,,,,,,,,,,,,,,,,,,,,,,,,,,,,,,,,,,,,,,,,,,,,,,,,,,,,,,,,,,,,,,,,,,,,,,,,,,,,,,,,,,,,,,0.125,,,,,1443,0.48,,,,,,,,,,,,,,,,,,,,S0168-874X(17)30520-6,Finite element simulation of laser additive melting and solidification of Inconel 718 with experimentally tested thermal properties,
Inconel 718 powder,Laser powder bed fusion,Single-line scan tracks (EOS M 280) with CFD-coupled finite element simulation comparison,200,1200,,20,,,41.5,113.6,,0.3653,,,,,,,,,,,,,,,,,,,,,,,,,,,,,,,,,,,,,,,,,,,,,,,,,,,,,,,,,,,,,,,,,,,,,,,,,,,,,,,,,,,,,,,,,,,,,,,,,,,,,,,,,,,,,,,,,,,,,,,,,,,,,,,,,,,,,,,,,0.1667,,,,,1443,0.48,,,,,,,,,,,,,,,,,,,,S0168-874X(17)30520-6,Finite element simulation of laser additive melting and solidification of Inconel 718 with experimentally tested thermal properties,
Inconel 718 powder,Laser powder bed fusion,Single-line scan tracks (EOS M 280) with CFD-coupled finite element simulation comparison,300,1200,,20,,,101.1,132.0,,0.7659,,,,,,,,,,,,,,,,,,,,,,,,,,,,,,,,,,,,,,,,,,,,,,,,,,,,,,,,,,,,,,,,,,,,,,,,,,,,,,,,,,,,,,,,,,,,,,,,,,,,,,,,,,,,,,,,,,,,,,,,,,,,,,,,,,,,,,,,,0.25,,,,,1443,0.48,,,,,,,,,,,,,,,,,,,,S0168-874X(17)30520-6,Finite element simulation of laser additive melting and solidification of Inconel 718 with experimentally tested thermal properties,
Inconel 718 powder,Laser powder bed fusion,Single-line scan tracks (EOS M 280) with CFD-coupled finite element simulation comparison,300,2200,,20,,,42.7,104.0,,0.4106,,,,,,,,,,,,,,,,,,,,,,,,,,,,,,,,,,,,,,,,,,,,,,,,,,,,,,,,,,,,,,,,,,,,,,,,,,,,,,,,,,,,,,,,,,,,,,,,,,,,,,,,,,,,,,,,,,,,,,,,,,,,,,,,,,,,,,,,,0.1364,,,,,1443,0.48,,,,,,,,,,,,,,,,,,,,S0168-874X(17)30520-6,Finite element simulation of laser additive melting and solidification of Inconel 718 with experimentally tested thermal properties,
Inconel 718 powder,Laser powder bed fusion,Single-line scan tracks (EOS M 280) with CFD-coupled finite element simulation comparison,300,2500,,20,,,39.9,94.0,,0.4245,,,,,,,,,,,,,,,,,,,,,,,,,,,,,,,,,,,,,,,,,,,,,,,,,,,,,,,,,,,,,,,,,,,,,,,,,,,,,,,,,,,,,,,,,,,,,,,,,,,,,,,,,,,,,,,,,,,,,,,,,,,,,,,,,,,,,,,,,0.12,,,,,1443,0.48,,,,,,,,,,,,,,,,,,,,S0168-874X(17)30520-6,Finite element simulation of laser additive melting and solidification of Inconel 718 with experimentally tested thermal properties,
Ti-6Al-4V,Laser Powder Bed Fusion (LPBF),"Laser melting with keyhole/conduction transition under stationary and scanning beam conditions (bare plate, synchrotron x-ray imaging)",156,0,,,140,,,,,,,,,,,,,,,,,,,,,,,,,,,,,,,,,,,,,,,,,,,,,,,,,,,,,,,,,,,,,,,,,,,,,,,,,,,,,,,,,,,,,,,,,,,,,,,,,,0.5,,,,,,,,,,,,,,,,,,,,,,,,,,,,,,,,,,,,,,,,,,,,,,,,,,,,,,,6,,,,,4,,,,,,,,,,file34,Keyhole threshold and morphology in laser melting revealed by ultrahigh-speed x-ray imaging,10.1126/science.aav4687
Ti-6Al-4V,Laser Powder Bed Fusion (LPBF),"Laser melting with keyhole/conduction transition under stationary and scanning beam conditions (bare plate, synchrotron x-ray imaging)",104,0,,,95,,,50,,,,,,,,,,,,,,,,,,,,,,,,,,,,,,,,,,,,,,,50,0.4,,,,,,,,,,,,,,,,,,,,,,,,,,,,,,,,,,,,,,,,,,,,,,,,,,,,,,,,,,,,,,,,,,,,,,,,,,,,,,,,,,,,,,,,,,,,,,,,,,,,,,,,,,,,,,6,,,,,4,,,,,,,,,,file34,Keyhole threshold and morphology in laser melting revealed by ultrahigh-speed x-ray imaging,10.1126/science.aav4687
Ti-6Al-4V,Laser Powder Bed Fusion (LPBF),"Laser melting with keyhole/conduction transition under stationary and scanning beam conditions (bare plate, synchrotron x-ray imaging)",156,0,,,95,,,50,,,,,,,,,,,,,,,,,,,,,,,,,,,,,,,,,,,,,,,50,0.4,,,,,,,,,,,,,,,,,,,,,,,,,,,,,,,,,,,,,,,,,,,,,,,,,,,,,,,,,,,,,,,,,,,,,,,,,,,,,,,,,,,,,,,,,,,,,,,,,,,,,,,,,,,,,,6,,,,,4,,,,,,,,,,file34,Keyhole threshold and morphology in laser melting revealed by ultrahigh-speed x-ray imaging,10.1126/science.aav4687
Ti-6Al-4V,Laser Powder Bed Fusion (LPBF),"Laser melting with keyhole/conduction transition under stationary and scanning beam conditions (bare plate, synchrotron x-ray imaging)",208,0,,,95,,,50,,,,,,,,,,,,,,,,,,,,,,,,,,,,,,,,,,,,,,,50,0.4,,,,,,,,,,,,,,,,,,,,,,,,,,,,,,,,,,,,,,,,,,,,,,,,,,,,,,,,,,,,,,,,,,,,,,,,,,,,,,,,,,,,,,,,,,,,,,,,,,,,,,,,,,,,,,6,,,,,4,,,,,,,,,,file34,Keyhole threshold and morphology in laser melting revealed by ultrahigh-speed x-ray imaging,10.1126/science.aav4687
Ti-6Al-4V,Laser Powder Bed Fusion (LPBF),"Laser melting with keyhole/conduction transition under stationary and scanning beam conditions (bare plate, synchrotron x-ray imaging)",182,0,,,140,,,100,,,,,,,,,,,,,,,,,,,,,,,,,,,,,,,,,,,,,,,100,0.4,,,,,,,,,,,,,,,,,,,,,,,,,,,,,,,,,,,,,,,,,,,,,,,,,,,,,,,,,,,,,,,,,,,,,,,,,,,,,,,,,,,,,,,,,,,,,,,,,,,,,,,,,,,,,,6,,,,,4,,,,,,,,,,file34,Keyhole threshold and morphology in laser melting revealed by ultrahigh-speed x-ray imaging,10.1126/science.aav4687
Ti-6Al-4V,Laser Powder Bed Fusion (LPBF),"Laser melting with keyhole/conduction transition under stationary and scanning beam conditions (bare plate, synchrotron x-ray imaging)",208,0,,,140,,,100,,,,,,,,,,,,,,,,,,,,,,,,,,,,,,,,,,,,,,,100,0.4,,,,,,,,,,,,,,,,,,,,,,,,,,,,,,,,,,,,,,,,,,,,,,,,,,,,,,,,,,,,,,,,,,,,,,,,,,,,,,,,,,,,,,,,,,,,,,,,,,,,,,,,,,,,,,6,,,,,4,,,,,,,,,,file34,Keyhole threshold and morphology in laser melting revealed by ultrahigh-speed x-ray imaging,10.1126/science.aav4687
Ti-6Al-4V,Laser Powder Bed Fusion (LPBF),"Laser melting with keyhole/conduction transition under stationary and scanning beam conditions (bare plate, synchrotron x-ray imaging)",234,0,,,140,,,100,,,,,,,,,,,,,,,,,,,,,,,,,,,,,,,,,,,,,,,100,0.4,,,,,,,,,,,,,,,,,,,,,,,,,,,,,,,,,,,,,,,,,,,,,,,,,,,,,,,,,,,,,,,,,,,,,,,,,,,,,,,,,,,,,,,,,,,,,,,,,,,,,,,,,,,,,,6,,,,,4,,,,,,,,,,file34,Keyhole threshold and morphology in laser melting revealed by ultrahigh-speed x-ray imaging,10.1126/science.aav4687
Ti-6Al-4V,Laser Powder Bed Fusion (LPBF),"Laser melting with keyhole/conduction transition under stationary and scanning beam conditions (bare plate, synchrotron x-ray imaging)",260,0,,,140,,,100,,,,,,,,,,,,,,,,,,,,,,,,,,,,,,,,,,,,,,,100,0.4,,,,,,,,,,,,,,,,,,,,,,,,,,,,,,,,,,,,,,,,,,,,,,,,,,,,,,,,,,,,,,,,,,,,,,,,,,,,,,,,,,,,,,,,,,,,,,,,,,,,,,,,,,,,,,6,,,,,4,,,,,,,,,,file34,Keyhole threshold and morphology in laser melting revealed by ultrahigh-speed x-ray imaging,10.1126/science.aav4687
Ti-6Al-4V,Laser Powder Bed Fusion (LPBF),"Laser melting with keyhole/conduction transition under stationary and scanning beam conditions (bare plate, synchrotron x-ray imaging)",312,0,,,140,,,100,,,,,,,,,,,,,,,,,,,,,,,,,,,,,,,,,,,,,,,100,0.4,,,,,,,,,,,,,,,,,,,,,,,,,,,,,,,,,,,,,,,,,,,,,,,,,,,,,,,,,,,,,,,,,,,,,,,,,,,,,,,,,,,,,,,,,,,,,,,,,,,,,,,,,,,,,,6,,,,,4,,,,,,,,,,file34,Keyhole threshold and morphology in laser melting revealed by ultrahigh-speed x-ray imaging,10.1126/science.aav4687
Ti-6Al-4V,Laser Powder Bed Fusion (LPBF),"Laser melting with keyhole/conduction transition under stationary and scanning beam conditions (bare plate, synchrotron x-ray imaging)",364,0,,,140,,,100,,,,,,,,,,,,,,,,,,,,,,,,,,,,,,,,,,,,,,,100,0.4,,,,,,,,,,,,,,,,,,,,,,,,,,,,,,,,,,,,,,,,,,,,,,,,,,,,,,,,,,,,,,,,,,,,,,,,,,,,,,,,,,,,,,,,,,,,,,,,,,,,,,,,,,,,,,6,,,,,4,,,,,,,,,,file34,Keyhole threshold and morphology in laser melting revealed by ultrahigh-speed x-ray imaging,10.1126/science.aav4687
Ti-6Al-4V,Laser Powder Bed Fusion (LPBF),"Laser melting with keyhole/conduction transition under stationary and scanning beam conditions (bare plate, synchrotron x-ray imaging)",,,,,95,,,,,,,,,,,,,,,,,,,,,,,,,,,,,,,,,,,,,,,,,,,,,,,,,,,,,,,,,,,,,,,,,,,,,,,,,,,,,,,,,,,,,,,,,,,,,,,,,,,,,,,,,,,,,,,,,,,,,,,,,,,,,,,,,,,,,,,,,,,"[400,600,700,900,1000,1100,1200]",,,,,,,,,,,,,,6,,,,,4,,,,,,,,,,file34,Keyhole threshold and morphology in laser melting revealed by ultrahigh-speed x-ray imaging,10.1126/science.aav4687
Ti-6Al-4V,Laser Powder Bed Fusion (LPBF),"Laser melting with keyhole/conduction transition under stationary and scanning beam conditions (bare plate, synchrotron x-ray imaging)",,,,,140,,,,,,,,,,,,,,,,,,,,,,,,,,,,,,,,,,,,,,,,,,,,,,,,,,,,,,,,,,,,,,,,,,,,,,,,,,,,,,,,,,,,,,,,,,,,,,,,,,,,,,,,,,,,,,,,,,,,,,,,,,,,,,,,,,,,,,,,,,,"[400,700,1000]",,,,,,,,,,,,,,6,,,,,4,,,,,,,,,,file34,Keyhole threshold and morphology in laser melting revealed by ultrahigh-speed x-ray imaging,10.1126/science.aav4687
SS316 stainless steel,Directed Energy Deposition Additive Manufacturing (DED-AM),Laser blown-powder directed energy deposition,100,1.67,,,,,510,,1750,,,,,,,,,,,,,,,,,,,,,,,,,,,,,,,,,,,,,,,,,,,,,,,,,,,,,,,,,,,,,,,,,,,,,,,,,,,,,,,,,,,,,,,,,,,,,,,,,,,,,,,,,,,,,,,,,,,,,,,,,,,,,,,,,,,,,,,,,,59.88,,8000,490,13,1644.15,,,,,,,,,,,,,,,,,,,,,file35,Melt pool morphology in directed energy deposition additive manufacturing process,10.1088/1757-899X/861/1/012012
SS316 stainless steel,Directed Energy Deposition Additive Manufacturing (DED-AM),Laser blown-powder directed energy deposition,150,1.67,,,,,710,,2200,,,,,,,,,,,,,,,,,,,,,,,,,,,,,,,,,,,,,,,,,,,,,,,,,,,,,,,,,,,,,,,,,,,,,,,,,,,,,,,,,,,,,,,,,,,,,,,,,,,,,,,,,,,,,,,,,,,,,,,,,,,,,,,,,,,,,,,,,,89.82,,8000,490,13,1644.15,,,,,,,,,,,,,,,,,,,,,file35,Melt pool morphology in directed energy deposition additive manufacturing process,10.1088/1757-899X/861/1/012012
SS316 stainless steel,Directed Energy Deposition Additive Manufacturing (DED-AM),Laser blown-powder directed energy deposition,200,1.67,,,,,720,,2350,,,,,,,,,,,,,,,,,,,,,,,,,,,,,,,,,,,,,,,,,,,,,,,,,,,,,,,,,,,,,,,,,,,,,,,,,,,,,,,,,,,,,,,,,,,,,,,,,,,,,,,,,,,,,,,,,,,,,,,,,,,,,,,,,,,,,,,,,,119.76,,8000,490,13,1644.15,,,,,,,,,,,,,,,,,,,,,file35,Melt pool morphology in directed energy deposition additive manufacturing process,10.1088/1757-899X/861/1/012012
SS316 stainless steel,Directed Energy Deposition Additive Manufacturing (DED-AM),Laser blown-powder directed energy deposition,200,3.33,,,,,450,,1830,,,,,,,,,,,,,,,,,,,,,,,,,,,,,,,,,,,,,,,,,,,,,,,,,,,,,,,,,,,,,,,,,,,,,,,,,,,,,,,,,,,,,,,,,,,,,,,,,,,,,,,,,,,,,,,,,,,,,,,,,,,,,,,,,,,,,,,,,,60.06,,8000,490,13,1644.15,,,,,,,,,,,,,,,,,,,,,file35,Melt pool morphology in directed energy deposition additive manufacturing process,10.1088/1757-899X/861/1/012012
SS316 stainless steel,Directed Energy Deposition Additive Manufacturing (DED-AM),Laser blown-powder directed energy deposition,200,5,,,,,510,,1830,,,,,,,,,,,,,,,,,,,,,,,,,,,,,,,,,,,,,,,,,,,,,,,,,,,,,,,,,,,,,,,,,,,,,,,,,,,,,,,,,,,,,,,,,,,,,,,,,,,,,,,,,,,,,,,,,,,,,,,,,,,,,,,,,,,,,,,,,,40,,8000,490,13,1644.15,,,,,,,,,,,,,,,,,,,,,file35,Melt pool morphology in directed energy deposition additive manufacturing process,10.1088/1757-899X/861/1/012012
Pure Cu (HCP Cu powder on Cu substrate),Laser Powder Bed Fusion (LPBF),Direct micro-calorimetry with single-track laser scans on bare Cu disc and 100 um Cu powder layer,400,50,,100,45,,,,,,,,,,,,,,,,,,,,,,,,,,,,,,,,,,,,,,,,,,,,,,,,,,,,,,,,,,,,,,,,,,,,,,,,,,,,,,,,,,,,,,,,,,,,,,,,,,,,,,,,,,,,,,,,,,,,,powder_on_copper_disc,,,,,,,,,,,,,,,,,,,,,,,,,8.0,,8960,384.6,399,1358,0.028,,,,,,,,,,,,99.9,,,,,,,,file36,Determining processing behaviour of pure Cu in laser powder bed fusion using direct micro-calorimetry,
Pure Cu (HCP Cu powder on Cu substrate),Laser Powder Bed Fusion (LPBF),Direct micro-calorimetry with single-track laser scans on bare Cu disc and 100 um Cu powder layer,400,100,,100,45,,,,,,,,,,,,,,,,,,,,,,,,,,,,,,,,,,,,,,,,,,,,,,,,,,,,,,,,,,,,,,,,,,,,,,,,,,,,,,,,,,,,,,,,,,,,,,,,,,,,,,,,,,,,,,,,,,,,,powder_on_copper_disc,,,,,,,,,,,,,,,,,,,,,,,,,4.0,,8960,384.6,399,1358,0.028,,,,,,,,,,,,99.9,,,,,,,,file36,Determining processing behaviour of pure Cu in laser powder bed fusion using direct micro-calorimetry,
Pure Cu (HCP Cu powder on Cu substrate),Laser Powder Bed Fusion (LPBF),Direct micro-calorimetry with single-track laser scans on bare Cu disc and 100 um Cu powder layer,400,150,,100,45,,,,,,,,,,,,,,,,,,,,,,,,,,,,,,,,,,,,,,,,,,,,,,,,,,,,,,,,,,,,,,,,,,,,,,,,,,,,,,,,,,,,,,,,,,,,,,,,,,,,,,,,,,,,,,,,,,,,,powder_on_copper_disc,,,,,,,,,,,,,,,,,,,,,,,,,2.6667,,8960,384.6,399,1358,0.028,,,,,,,,,,,,99.9,,,,,,,,file36,Determining processing behaviour of pure Cu in laser powder bed fusion using direct micro-calorimetry,
Pure Cu (HCP Cu powder on Cu substrate),Laser Powder Bed Fusion (LPBF),Direct micro-calorimetry with single-track laser scans on bare Cu disc and 100 um Cu powder layer,400,200,,100,45,,,,,,,,,,,,,,,,,,,,,,,,,,,,,,,,,,,,,,,,,,,,,,,,,,,,,,,,,,,,,,,,,,,,,,,,,,,,,,,,,,,,,,,,,,,,,,,,,,,,,,,,,,,,,,,,,,,,,powder_on_copper_disc,,,,,,,,,,,,,,,,,,,,,,,,,2.0,,8960,384.6,399,1358,0.028,,,,,,,,,,,,99.9,,,,,,,,file36,Determining processing behaviour of pure Cu in laser powder bed fusion using direct micro-calorimetry,
Pure Cu (HCP Cu powder on Cu substrate),Laser Powder Bed Fusion (LPBF),Direct micro-calorimetry with single-track laser scans on bare Cu disc and 100 um Cu powder layer,400,250,,100,45,,,,,,,,,,,,,,,,,,,,,,,,,,,,,,,,,,,,,,,,,,,,,,,,,,,,,,,,,,,,,,,,,,,,,,,,,,,,,,,,,,,,,,,,,,,,,,,,,,,,,,,,,,,,,,,,,,,,,powder_on_copper_disc,,,,,,,,,,,,,,,,,,,,,,,,,1.6,,8960,384.6,399,1358,0.028,,,,,,,,,,,,99.9,,,,,,,,file36,Determining processing behaviour of pure Cu in laser powder bed fusion using direct micro-calorimetry,
Pure Cu (HCP Cu powder on Cu substrate),Laser Powder Bed Fusion (LPBF),Direct micro-calorimetry with single-track laser scans on bare Cu disc and 100 um Cu powder layer,400,300,,100,45,,,,,,,,,,,,,,,,,,,,,,,,,,,,,,,,,,,,,,,,,,,,,,,,,,,,,,,,,,,,,,,,,,,,,,,,,,,,,,,,,,,,,,,,,,,,,,,,,,,,,,,,,,,,,,,,,,,,,powder_on_copper_disc,,,,,,,,,,,,,,,,,,,,,,,,,1.3333,,8960,384.6,399,1358,0.028,,,,,,,,,,,,99.9,,,,,,,,file36,Determining processing behaviour of pure Cu in laser powder bed fusion using direct micro-calorimetry,
Pure Cu (HCP Cu powder on Cu substrate),Laser Powder Bed Fusion (LPBF),Direct micro-calorimetry with single-track laser scans on bare Cu disc and 100 um Cu powder layer,400,350,,100,45,,,,,,,,,,,,,,,,,,,,,,,,,,,,,,,,,,,,,,,,,,,,,,,,,,,,,,,,,,,,,,,,,,,,,,,,,,,,,,,,,,,,,,,,,,,,,,,,,,,,,,,,,,,,,,,,,,,,,powder_on_copper_disc,,,,,,,,,,,,,,,,,,,,,,,,,1.1429,,8960,384.6,399,1358,0.028,,,,,,,,,,,,99.9,,,,,,,,file36,Determining processing behaviour of pure Cu in laser powder bed fusion using direct micro-calorimetry,
Pure Cu (HCP Cu powder on Cu substrate),Laser Powder Bed Fusion (LPBF),Direct micro-calorimetry with single-track laser scans on bare Cu disc and 100 um Cu powder layer,400,400,,100,45,,,,,,,,,,,,,,,,,,,,,,,,,,,,,,,,,,,,,,,,,,,,,,,,,,,,,,,,,,,,,,,,,,,,,,,,,,,,,,,,,,,,,,,,,,,,,,,,,,,,,,,,,,,,,,,,,,,,,powder_on_copper_disc,,,,,,,,,,,,,,,,,,,,,,,,,1.0,,8960,384.6,399,1358,0.028,,,,,,,,,,,,99.9,,,,,,,,file36,Determining processing behaviour of pure Cu in laser powder bed fusion using direct micro-calorimetry,
Pure Cu (HCP Cu powder on Cu substrate),Laser Powder Bed Fusion (LPBF),Direct micro-calorimetry with single-track laser scans on bare Cu disc and 100 um Cu powder layer,400,450,,100,45,,,,,,,,,,,,,,,,,,,,,,,,,,,,,,,,,,,,,,,,,,,,,,,,,,,,,,,,,,,,,,,,,,,,,,,,,,,,,,,,,,,,,,,,,,,,,,,,,,,,,,,,,,,,,,,,,,,,,powder_on_copper_disc,,,,,,,,,,,,,,,,,,,,,,,,,0.8889,,8960,384.6,399,1358,0.028,,,,,,,,,,,,99.9,,,,,,,,file36,Determining processing behaviour of pure Cu in laser powder bed fusion using direct micro-calorimetry,
Pure Cu (HCP Cu powder on Cu substrate),Laser Powder Bed Fusion (LPBF),Direct micro-calorimetry with single-track laser scans on bare Cu disc and 100 um Cu powder layer,400,500,,100,45,,,,,,,,,,,,,,,,,,,,,,,,,,,,,,,,,,,,,,,,,,,,,,,,,,,,,,,,,,,,,,,,,,,,,,,,,,,,,,,,,,,,,,,,,,,,,,,,,,,,,,,,,,,,,,,,,,,,,powder_on_copper_disc,,,,,,,,,,,,,,,,,,,,,,,,,0.8,,8960,384.6,399,1358,0.028,,,,,,,,,,,,99.9,,,,,,,,file36,Determining processing behaviour of pure Cu in laser powder bed fusion using direct micro-calorimetry,
Pure Cu (HCP Cu powder on Cu substrate),Laser Powder Bed Fusion (LPBF),Direct micro-calorimetry with single-track laser scans on bare Cu disc and 100 um Cu powder layer,500,50,,100,45,,,,,,,,,,,,,,,,,,,,,,,,,,,,,,,,,,,,,,,,,,,,,,,,,,,,,,,,,,,,,,,,,,,,,,,,,,,,,,,,,,,,,,,,,,,,,,,,,,,,,,,,,,,,,,,,,,,,,powder_on_copper_disc,,,,,,,,,,,,,,,,,,,,,,,,,10.0,,8960,384.6,399,1358,0.028,,,,,,,,,,,,99.9,,,,,,,,file36,Determining processing behaviour of pure Cu in laser powder bed fusion using direct micro-calorimetry,
Pure Cu (HCP Cu powder on Cu substrate),Laser Powder Bed Fusion (LPBF),Direct micro-calorimetry with single-track laser scans on bare Cu disc and 100 um Cu powder layer,500,100,,100,45,,100,,,,,,,,,,,,,,,,,,,,,,,,,,,,,,,,,,,,,,,,,,,,,,,,,,text reports over 100 um deep depressions at 500 W,,,,,,,,,,,,,,,,,,,,,,,,,,,,,,,,,,,,,,,,,,,,,,,,,,,,,,,,,,,,,,,,,powder_on_copper_disc,,,,,,,,,,,,,,,,,,,,,,,,,5.0,,8960,384.6,399,1358,0.028,,,,,,,,,,,,99.9,,,,,,,,file36,Determining processing behaviour of pure Cu in laser powder bed fusion using direct micro-calorimetry,
Pure Cu (HCP Cu powder on Cu substrate),Laser Powder Bed Fusion (LPBF),Direct micro-calorimetry with single-track laser scans on bare Cu disc and 100 um Cu powder layer,500,150,,100,45,,100,,,,,,,,,,,,,,,,,,,,,,,,,,,,,,,,,,,,,,,,,,,,,,,,,,text reports over 100 um deep depressions at 500 W,,,,,,,,,,,,,,,,,,,,,,,,,,,,,,,,,,,,,,,,,,,,,,,,,,,,,,,,,,,,,,,,,powder_on_copper_disc,,,,,,,,,,,,,,,,,,,,,,,,,3.3333,,8960,384.6,399,1358,0.028,,,,,,,,,,,,99.9,,,,,,,,file36,Determining processing behaviour of pure Cu in laser powder bed fusion using direct micro-calorimetry,
Pure Cu (HCP Cu powder on Cu substrate),Laser Powder Bed Fusion (LPBF),Direct micro-calorimetry with single-track laser scans on bare Cu disc and 100 um Cu powder layer,500,200,,100,45,,100,,,,,,,,,,,,,,,,,,,,,,,,,,,,,,,,,,,,,,,,,,,,,,,,,,text reports over 100 um deep depressions at 500 W,,,,,,,,,,,,,,,,,,,,,,,,,,,,,,,,,,,,,,,,,,,,,,,,,,,,,,,,,,,,,,,,,powder_on_copper_disc,,,,,,,,,,,,,,,,,,,,,,,,,2.5,,8960,384.6,399,1358,0.028,,,,,,,,,,,,99.9,,,,,,,,file36,Determining processing behaviour of pure Cu in laser powder bed fusion using direct micro-calorimetry,
Pure Cu (HCP Cu powder on Cu substrate),Laser Powder Bed Fusion (LPBF),Direct micro-calorimetry with single-track laser scans on bare Cu disc and 100 um Cu powder layer,500,250,,100,45,,100,,,,,,,,,,,,,,,,,,,,,,,,,,,,,,,,,,,,,,,,,,,,,,,,,,text reports over 100 um deep depressions at 500 W,,,,,,,,,,,,,,,,,,,,,,,,,,,,,,,,,,,,,,,,,,,,,,,,,,,,,,,,,,,,,,,,,powder_on_copper_disc,,,,,,,,,,,,,,,,,,,,,,,,,2.0,,8960,384.6,399,1358,0.028,,,,,,,,,,,,99.9,,,,,,,,file36,Determining processing behaviour of pure Cu in laser powder bed fusion using direct micro-calorimetry,
Pure Cu (HCP Cu powder on Cu substrate),Laser Powder Bed Fusion (LPBF),Direct micro-calorimetry with single-track laser scans on bare Cu disc and 100 um Cu powder layer,500,300,,100,45,,100,,,,,,,,,,,,,,,,,,,,,,,,,,,,,,,,,,,,,,,,,,,,,,,,,,text reports over 100 um deep depressions at 500 W,,,,,,,,,,,,,,,,,,,,,,,,,,,,,,,,,,,,,,,,,,,,,,,,,,,,,,,,,,,,,,,,,powder_on_copper_disc,,,,,,,,,,,,,,,,,,,,,,,,,1.6667,,8960,384.6,399,1358,0.028,,,,,,,,,,,,99.9,,,,,,,,file36,Determining processing behaviour of pure Cu in laser powder bed fusion using direct micro-calorimetry,
Pure Cu (HCP Cu powder on Cu substrate),Laser Powder Bed Fusion (LPBF),Direct micro-calorimetry with single-track laser scans on bare Cu disc and 100 um Cu powder layer,500,350,,100,45,,100,,,,,,,,,,,,,,,,,,,,,,,,,,,,,,,,,,,,,,,,,,,,,,,,,,text reports over 100 um deep depressions at 500 W,,,,,,,,,,,,,,,,,,,,,,,,,,,,,,,,,,,,,,,,,,,,,,,,,,,,,,,,,,,,,,,,,powder_on_copper_disc,,,,,,,,,,,,,,,,,,,,,,,,,1.4286,,8960,384.6,399,1358,0.028,,,,,,,,,,,,99.9,,,,,,,,file36,Determining processing behaviour of pure Cu in laser powder bed fusion using direct micro-calorimetry,
Pure Cu (HCP Cu powder on Cu substrate),Laser Powder Bed Fusion (LPBF),Direct micro-calorimetry with single-track laser scans on bare Cu disc and 100 um Cu powder layer,500,400,,100,45,,100,,,,,,,,,,,,,,,,,,,,,,,,,,,,,,,,,,,,,,,,,,,,,,,,,,text reports over 100 um deep depressions at 500 W,,,,,,,,,,,,,,,,,,,,,,,,,,,,,,,,,,,,,,,,,,,,,,,,,,,,,,,,,,,,,,,,,powder_on_copper_disc,,,,,,,,,,,,,,,,,,,,,,,,,1.25,,8960,384.6,399,1358,0.028,,,,,,,,,,,,99.9,,,,,,,,file36,Determining processing behaviour of pure Cu in laser powder bed fusion using direct micro-calorimetry,
Pure Cu (HCP Cu powder on Cu substrate),Laser Powder Bed Fusion (LPBF),Direct micro-calorimetry with single-track laser scans on bare Cu disc and 100 um Cu powder layer,500,450,,100,45,,100,,,,,,,,,,,,,,,,,,,,,,,,,,,,,,,,,,,,,,,,,,,,,,,,,,text reports over 100 um deep depressions at 500 W,,,,,,,,,,,,,,,,,,,,,,,,,,,,,,,,,,,,,,,,,,,,,,,,,,,,,,,,,,,,,,,,,powder_on_copper_disc,,,,,,,,,,,,,,,,,,,,,,,,,1.1111,,8960,384.6,399,1358,0.028,,,,,,,,,,,,99.9,,,,,,,,file36,Determining processing behaviour of pure Cu in laser powder bed fusion using direct micro-calorimetry,
Pure Cu (HCP Cu powder on Cu substrate),Laser Powder Bed Fusion (LPBF),Direct micro-calorimetry with single-track laser scans on bare Cu disc and 100 um Cu powder layer,500,500,,100,45,,100,,,,,,,,,,,,,,,,,,,,,,,,,,,,,,,,,,,,,,,,,,,,,,,,,,text reports over 100 um deep depressions at 500 W,,,,,,,,,,,,,,,,,,,,,,,,,,,,,,,,,,,,,,,,,,,,,,,,,,,,,,,,,,,,,,,,,powder_on_copper_disc,,,,,,,,,,,,,,,,,,,,,,,,,1.0,,8960,384.6,399,1358,0.028,,,,,,,,,,,,99.9,,,,,,,,file36,Determining processing behaviour of pure Cu in laser powder bed fusion using direct micro-calorimetry,
Pure Cu (HCP Cu powder on Cu substrate),Laser Powder Bed Fusion (LPBF),Direct micro-calorimetry with single-track laser scans on bare Cu disc and 100 um Cu powder layer,500,100,,,45,,,,,,,,,,,,,,,,,,,,,,,,,,,,,,,,,,,,,,,,,,,,,,,,,,,,,,,,,,,,,,,,,,,,,,,,,,,,,,,,,,,,,,,,,,,,,,,,,,,,,,,,,,,,,,,,,,,,,bare_copper_disc,,,,,,,,,,,,,,,,,,,,,,,,,5.0,,8960,384.6,399,1358,0.028,,,,,,,,,,,,99.9,,,,,,,,file36,Determining processing behaviour of pure Cu in laser powder bed fusion using direct micro-calorimetry,
Pure Cu (HCP Cu powder on Cu substrate),Laser Powder Bed Fusion (LPBF),Direct micro-calorimetry with single-track laser scans on bare Cu disc and 100 um Cu powder layer,500,200,,,45,,,,,,,,,,,,,,,,,,,,,,,,,,,,,,,,,,,,,,,,,,,,,,,,,,,,,,,,,,,,,,,,,,,,,,,,,,,,,,,,,,,,,,,,,,,,,,,,,,,,,,,,,,,,,,,,,,,,,bare_copper_disc,,,,,,,,,,,,,,,,,,,,,,,,,2.5,,8960,384.6,399,1358,0.028,,,,,,,,,,,,99.9,,,,,,,,file36,Determining processing behaviour of pure Cu in laser powder bed fusion using direct micro-calorimetry,
Pure Cu (HCP Cu powder on Cu substrate),Laser Powder Bed Fusion (LPBF),Direct micro-calorimetry with single-track laser scans on bare Cu disc and 100 um Cu powder layer,500,300,,,45,,,,,,,,,,,,,,,,,,,,,,,,,,,,,,,,,,,,,,,,,,,,,,,,,,,,,,,,,,,,,,,,,,,,,,,,,,,,,,,,,,,,,,,,,,,,,,,,,,,,,,,,,,,,,,,,,,,,,bare_copper_disc,,,,,,,,,,,,,,,,,,,,,,,,,1.6667,,8960,384.6,399,1358,0.028,,,,,,,,,,,,99.9,,,,,,,,file36,Determining processing behaviour of pure Cu in laser powder bed fusion using direct micro-calorimetry,
Pure Cu (HCP Cu powder on Cu substrate),Laser Powder Bed Fusion (LPBF),Direct micro-calorimetry with single-track laser scans on bare Cu disc and 100 um Cu powder layer,500,400,,,45,,,,,,,,,,,,,,,,,,,,,,,,,,,,,,,,,,,,,,,,,,,,,,,,,,,,,,,,,,,,,,,,,,,,,,,,,,,,,,,,,,,,,,,,,,,,,,,,,,,,,,,,,,,,,,,,,,,,,bare_copper_disc,,,,,,,,,,,,,,,,,,,,,,,,,1.25,,8960,384.6,399,1358,0.028,,,,,,,,,,,,99.9,,,,,,,,file36,Determining processing behaviour of pure Cu in laser powder bed fusion using direct micro-calorimetry,
Pure Cu (HCP Cu powder on Cu substrate),Laser Powder Bed Fusion (LPBF),Direct micro-calorimetry with single-track laser scans on bare Cu disc and 100 um Cu powder layer,500,500,,,45,,,,,,,,,,,,,,,,,,,,,,,,,,,,,,,,,,,,,,,,,,,,,,,,,,,,,,,,,,,,,,,,,,,,,,,,,,,,,,,,,,,,,,,,,,,,,,,,,,,,,,,,,,,,,,,,,,,,,bare_copper_disc,,,,,,,,,,,,,,,,,,,,,,,,,1.0,,8960,384.6,399,1358,0.028,,,,,,,,,,,,99.9,,,,,,,,file36,Determining processing behaviour of pure Cu in laser powder bed fusion using direct micro-calorimetry,
Pure Cu (HCP Cu powder on Cu substrate),Laser Powder Bed Fusion (LPBF),Direct micro-calorimetry with single-track laser scans on bare Cu disc and 100 um Cu powder layer,500,600,,,45,,,,,,,,,,,,,,,,,,,,,,,,,,,,,,,,,,,,,,,,,,,,,,,,,,,,,,,,,,,,,,,,,,,,,,,,,,,,,,,,,,,,,,,,,,,,,,,,,,,,,,,,,,,,,,,,,,,,,bare_copper_disc,,,,,,,,,,,,,,,,,,,,,,,,,0.8333,,8960,384.6,399,1358,0.028,,,,,,,,,,,,99.9,,,,,,,,file36,Determining processing behaviour of pure Cu in laser powder bed fusion using direct micro-calorimetry,
Pure Cu (HCP Cu powder on Cu substrate),Laser Powder Bed Fusion (LPBF),Direct micro-calorimetry with single-track laser scans on bare Cu disc and 100 um Cu powder layer,500,700,,,45,,,,,,,,,,,,,,,,,,,,,,,,,,,,,,,,,,,,,,,,,,,,,,,,,,,,,,,,,,,,,,,,,,,,,,,,,,,,,,,,,,,,,,,,,,,,,,,,,,,,,,,,,,,,,,,,,,,,,bare_copper_disc,,,,,,,,,,,,,,,,,,,,,,,,,0.7143,,8960,384.6,399,1358,0.028,,,,,,,,,,,,99.9,,,,,,,,file36,Determining processing behaviour of pure Cu in laser powder bed fusion using direct micro-calorimetry,
Pure Cu (HCP Cu powder on Cu substrate),Laser Powder Bed Fusion (LPBF),Direct micro-calorimetry with single-track laser scans on bare Cu disc and 100 um Cu powder layer,500,800,,,45,,,,,,,,,,,,,,,,,,,,,,,,,,,,,,,,,,,,,,,,,,,,,,,,,,,,,,,,,,,,,,,,,,,,,,,,,,,,,,,,,,,,,,,,,,,,,,,,,,,,,,,,,,,,,,,,,,,,,bare_copper_disc,,,,,,,,,,,,,,,,,,,,,,,,,0.625,,8960,384.6,399,1358,0.028,,,,,,,,,,,,99.9,,,,,,,,file36,Determining processing behaviour of pure Cu in laser powder bed fusion using direct micro-calorimetry,
Pure Cu (HCP Cu powder on Cu substrate),Laser Powder Bed Fusion (LPBF),Direct micro-calorimetry with single-track laser scans on bare Cu disc and 100 um Cu powder layer,500,900,,,45,,,,,,,,,,,,,,,,,,,,,,,,,,,,,,,,,,,,,,,,,,,,,,,,,,,,,,,,,,,,,,,,,,,,,,,,,,,,,,,,,,,,,,,,,,,,,,,,,,,,,,,,,,,,,,,,,,,,,bare_copper_disc,,,,,,,,,,,,,,,,,,,,,,,,,0.5556,,8960,384.6,399,1358,0.028,,,,,,,,,,,,99.9,,,,,,,,file36,Determining processing behaviour of pure Cu in laser powder bed fusion using direct micro-calorimetry,
Pure Cu (HCP Cu powder on Cu substrate),Laser Powder Bed Fusion (LPBF),Direct micro-calorimetry with single-track laser scans on bare Cu disc and 100 um Cu powder layer,540,100,,,45,,400,,,,,,,,,,,,,,,,,,,,,,,,,,,,,,,,,,,,,,,,,,,,,,,,,,text reports melt pools reaching 400 um at 540 W,,,,,,,,,,,,,,,,,,,,,,,,,,,,,,,,,,,,,,,,,,,,,,,,,,,,,,,,,,,,,,,,,bare_copper_disc,,,,,,,,,,,,,,,,,,,,,,,,,5.4,,8960,384.6,399,1358,0.028,,,,,,,,,,,,99.9,,,,,,,,file36,Determining processing behaviour of pure Cu in laser powder bed fusion using direct micro-calorimetry,
Pure Cu (HCP Cu powder on Cu substrate),Laser Powder Bed Fusion (LPBF),Direct micro-calorimetry with single-track laser scans on bare Cu disc and 100 um Cu powder layer,540,200,,,45,,400,,,,,,,,,,,,,,,,,,,,,,,,,,,,,,,,,,,,,,,,,,,,,,,,,,text reports melt pools reaching 400 um at 540 W,,,,,,,,,,,,,,,,,,,,,,,,,,,,,,,,,,,,,,,,,,,,,,,,,,,,,,,,,,,,,,,,,bare_copper_disc,,,,,,,,,,,,,,,,,,,,,,,,,2.7,,8960,384.6,399,1358,0.028,,,,,,,,,,,,99.9,,,,,,,,file36,Determining processing behaviour of pure Cu in laser powder bed fusion using direct micro-calorimetry,
Pure Cu (HCP Cu powder on Cu substrate),Laser Powder Bed Fusion (LPBF),Direct micro-calorimetry with single-track laser scans on bare Cu disc and 100 um Cu powder layer,540,300,,,45,,400,,,,,,,,,,,,,,,,,,,,,,,,,,,,,,,,,,,,,,,,,,,,,,,,,,text reports melt pools reaching 400 um at 540 W,,,,,,,,,,,,,,,,,,,,,,,,,,,,,,,,,,,,,,,,,,,,,,,,,,,,,,,,,,,,,,,,,bare_copper_disc,,,,,,,,,,,,,,,,,,,,,,,,,1.8,,8960,384.6,399,1358,0.028,,,,,,,,,,,,99.9,,,,,,,,file36,Determining processing behaviour of pure Cu in laser powder bed fusion using direct micro-calorimetry,
Pure Cu (HCP Cu powder on Cu substrate),Laser Powder Bed Fusion (LPBF),Direct micro-calorimetry with single-track laser scans on bare Cu disc and 100 um Cu powder layer,540,400,,,45,,400,,,,,,,,,,,,,,,,,,,,,,,,,,,,,,,,,,,,,,,,,,,,,,,,,,text reports melt pools reaching 400 um at 540 W,,,,,,,,,,,,,,,,,,,,,,,,,,,,,,,,,,,,,,,,,,,,,,,,,,,,,,,,,,,,,,,,,bare_copper_disc,,,,,,,,,,,,,,,,,,,,,,,,,1.35,,8960,384.6,399,1358,0.028,,,,,,,,,,,,99.9,,,,,,,,file36,Determining processing behaviour of pure Cu in laser powder bed fusion using direct micro-calorimetry,
Pure Cu (HCP Cu powder on Cu substrate),Laser Powder Bed Fusion (LPBF),Direct micro-calorimetry with single-track laser scans on bare Cu disc and 100 um Cu powder layer,540,500,,,45,,400,,,,,,,,,,,,,,,,,,,,,,,,,,,,,,,,,,,,,,,,,,,,,,,,,,text reports melt pools reaching 400 um at 540 W,,,,,,,,,,,,,,,,,,,,,,,,,,,,,,,,,,,,,,,,,,,,,,,,,,,,,,,,,,,,,,,,,bare_copper_disc,,,,,,,,,,,,,,,,,,,,,,,,,1.08,,8960,384.6,399,1358,0.028,,,,,,,,,,,,99.9,,,,,,,,file36,Determining processing behaviour of pure Cu in laser powder bed fusion using direct micro-calorimetry,
IN718 and MS1,Laser Powder Bed Fusion (LPBF),Single scan track experiments on EOS M290,200,100,,40,74,,,,,,,,,,,,,,,,,,,,,,,,,,,,,,,,,,,,,,,,,,,,,,,,,,,,,,,,22.3,,,,,,,,,,,,,,,IN718,,,,,,,,,,,,,,,,,,,,,,,,,,,,,,,,,,,,,,,,,,,,,,,,,,,,,,,,,,,,,,,,,,,,,,,2.0,,,,,,0.3,,,,,,,,,,,,,,,,,,,,file37,Dimensionless Enthalpy as Characteristic Factor for Process Control in Laser Powder Bed Fusion,10.2961/jlmn.2020.03.2017
