Repository: BaratiLab/Material-Database-Agent

## Files

```
table2_meltpoolnet/
├── meltpoolnet_lib.py        # shared evaluation logic (metrics, matching, mapping parsers)
├── run_all.py                # runs all five models
├── meltpoolnet_regression.csv# ORIGINAL ground truth (Akbari et al., shared by all models)
├── gpt54/   gpt52/   claude/   glm/   qwen/
│     ├── evaluate.py                 # model-specific config + run
│     ├── extracted_data_*.csv        # RECONSTRUCTED dataset for this model
│     ├── <row_mapping>.csv           # frozen 100-pair mapping used in the paper
│     └── results_reproduced.csv      # written when you run evaluate.py
```

File: result_reproducibility/table2_meltpoolnet/gpt54/extracted_data_codex_gpt54.csv (part 8 of 9)
IN718 and MS1,Laser Powder Bed Fusion (LPBF),Single scan track experiments on EOS M290,200,250,,40,74,,,,,,,,,,,,,,,,,,,,,,,,,,,,,,,,,,,,,,,,,,,,,,,,,,,,,,,,14.1,,,,,,,,,,,,,,,IN718,,,,,,,,,,,,,,,,,,,,,,,,,,,,,,,,,,,,,,,,,,,,,,,,,,,,,,,,,,,,,,,,,,,,,,,0.8,,,,,,0.3,,,,,,,,,,,,,,,,,,,,file37,Dimensionless Enthalpy as Characteristic Factor for Process Control in Laser Powder Bed Fusion,10.2961/jlmn.2020.03.2017
IN718 and MS1,Laser Powder Bed Fusion (LPBF),Single scan track experiments on EOS M290,200,500,,40,74,,,,,,,,,,,,,,,,,,,,,,,,,,,,,,,,,,,,,,,,,,,,,,,,,,,,,,,,10.0,,,,,,,,,,,,,,,IN718,,,,,,,,,,,,,,,,,,,,,,,,,,,,,,,,,,,,,,,,,,,,,,,,,,,,,,,,,,,,,,,,,,,,,,,0.4,,,,,,0.3,,,,,,,,,,,,,,,,,,,,file37,Dimensionless Enthalpy as Characteristic Factor for Process Control in Laser Powder Bed Fusion,10.2961/jlmn.2020.03.2017
IN718 and MS1,Laser Powder Bed Fusion (LPBF),Single scan track experiments on EOS M290,200,1000,,40,74,,,,,,,,,,,,,,,,,,,,,,,,,,,,,,,,,,,,,,,,,,,,,,,,,,,,,,,,7.0,,,,,,,,,,,,,,,IN718,,,,,,,,,,,,,,,,,,,,,,,,,,,,,,,,,,,,,,,,,,,,,,,,,,,,,,,,,,,,,,,,,,,,,,,0.2,,,,,,0.3,,,,,,,,,,,,,,,,,,,,file37,Dimensionless Enthalpy as Characteristic Factor for Process Control in Laser Powder Bed Fusion,10.2961/jlmn.2020.03.2017
IN718 and MS1,Laser Powder Bed Fusion (LPBF),Single scan track experiments on EOS M290,250,100,,40,74,,,,,,,,,,,,,,,,,,,,,,,,,,,,,,,,,,,,,,,,,,,,,,,,,,,,,,,,27.8,,,,,,,,,,,,,,,IN718,,,,,,,,,,,,,,,,,,,,,,,,,,,,,,,,,,,,,,,,,,,,,,,,,,,,,,,,,,,,,,,,,,,,,,,2.5,,,,,,0.3,,,,,,,,,,,,,,,,,,,,file37,Dimensionless Enthalpy as Characteristic Factor for Process Control in Laser Powder Bed Fusion,10.2961/jlmn.2020.03.2017
IN718 and MS1,Laser Powder Bed Fusion (LPBF),Single scan track experiments on EOS M290,250,250,,40,74,,,,,,,,,,,,,,,,,,,,,,,,,,,,,,,,,,,,,,,,,,,,,,,,,,,,,,,,17.6,,,,,,,,,,,,,,,IN718,,,,,,,,,,,,,,,,,,,,,,,,,,,,,,,,,,,,,,,,,,,,,,,,,,,,,,,,,,,,,,,,,,,,,,,1.0,,,,,,0.3,,,,,,,,,,,,,,,,,,,,file37,Dimensionless Enthalpy as Characteristic Factor for Process Control in Laser Powder Bed Fusion,10.2961/jlmn.2020.03.2017
IN718 and MS1,Laser Powder Bed Fusion (LPBF),Single scan track experiments on EOS M290,250,500,,40,74,,,,,,,,,,,,,,,,,,,,,,,,,,,,,,,,,,,,,,,,,,,,,,,,,,,,,,,,12.4,,,,,,,,,,,,,,,IN718,,,,,,,,,,,,,,,,,,,,,,,,,,,,,,,,,,,,,,,,,,,,,,,,,,,,,,,,,,,,,,,,,,,,,,,0.5,,,,,,0.3,,,,,,,,,,,,,,,,,,,,file37,Dimensionless Enthalpy as Characteristic Factor for Process Control in Laser Powder Bed Fusion,10.2961/jlmn.2020.03.2017
IN718 and MS1,Laser Powder Bed Fusion (LPBF),Single scan track experiments on EOS M290,250,1000,,40,74,,,,,,,,,,,,,,,,,,,,,,,,,,,,,,,,,,,,,,,,,,,,,,,,,,,,,,,,8.8,,,,,,,,,,,,,,,IN718,,,,,,,,,,,,,,,,,,,,,,,,,,,,,,,,,,,,,,,,,,,,,,,,,,,,,,,,,,,,,,,,,,,,,,,0.25,,,,,,0.3,,,,,,,,,,,,,,,,,,,,file37,Dimensionless Enthalpy as Characteristic Factor for Process Control in Laser Powder Bed Fusion,10.2961/jlmn.2020.03.2017
IN718 and MS1,Laser Powder Bed Fusion (LPBF),Single scan track experiments on EOS M290,250,1500,,40,74,,,,,,,,,,,,,,,,,,,,,,,,,,,,,,,,,,,,,,,,,,,,,,,,,,,,,,,,7.2,,,,,,,,,,,,,,,IN718,,,,,,,,,,,,,,,,,,,,,,,,,,,,,,,,,,,,,,,,,,,,,,,,,,,,,,,,,,,,,,,,,,,,,,,0.1666666667,,,,,,0.3,,,,,,,,,,,,,,,,,,,,file37,Dimensionless Enthalpy as Characteristic Factor for Process Control in Laser Powder Bed Fusion,10.2961/jlmn.2020.03.2017
IN718 and MS1,Laser Powder Bed Fusion (LPBF),Single scan track experiments on EOS M290,300,100,,40,74,,,,,,,,,,,,,,,,,,,,,,,,,,,,,,,,,,,,,,,,,,,,,,,,,,,,,,,,33.4,,,,,,,,,,,,,,,IN718,,,,,,,,,,,,,,,,,,,,,,,,,,,,,,,,,,,,,,,,,,,,,,,,,,,,,,,,,,,,,,,,,,,,,,,3.0,,,,,,0.3,,,,,,,,,,,,,,,,,,,,file37,Dimensionless Enthalpy as Characteristic Factor for Process Control in Laser Powder Bed Fusion,10.2961/jlmn.2020.03.2017
IN718 and MS1,Laser Powder Bed Fusion (LPBF),Single scan track experiments on EOS M290,300,150,,40,74,,,,,,,,,,,,,,,,,,,,,,,,,,,,,,,,,,,,,,,,,,,,,,,,,,,,,,,,27.3,,,,,,,,,,,,,,,IN718,,,,,,,,,,,,,,,,,,,,,,,,,,,,,,,,,,,,,,,,,,,,,,,,,,,,,,,,,,,,,,,,,,,,,,,2.0,,,,,,0.3,,,,,,,,,,,,,,,,,,,,file37,Dimensionless Enthalpy as Characteristic Factor for Process Control in Laser Powder Bed Fusion,10.2961/jlmn.2020.03.2017
IN718 and MS1,Laser Powder Bed Fusion (LPBF),Single scan track experiments on EOS M290,300,250,,40,74,,,,,,,,,,,,,,,,,,,,,,,,,,,,,,,,,,,,,,,,,,,,,,,,,,,,,,,,21.1,,,,,,,,,,,,,,,IN718,,,,,,,,,,,,,,,,,,,,,,,,,,,,,,,,,,,,,,,,,,,,,,,,,,,,,,,,,,,,,,,,,,,,,,,1.2,,,,,,0.3,,,,,,,,,,,,,,,,,,,,file37,Dimensionless Enthalpy as Characteristic Factor for Process Control in Laser Powder Bed Fusion,10.2961/jlmn.2020.03.2017
IN718 and MS1,Laser Powder Bed Fusion (LPBF),Single scan track experiments on EOS M290,200,100,,40,78,,,,,,,,,,,,,,,,,,,,,,,,,,,,,,,,,,,,,,,,,,,,,,,,,,,,,,,,20.6,,,,,,,,,,,,,,,IN718,,,,,,,,,,,,,,,,,,,,,,,,,,,,,,,,,,,,,,,,,,,,,,,,,,,,,,,,,,,,,,,,,,,,,,,2.0,,,,,,0.3,,,,,,,,,,,,,,,,,,,,file37,Dimensionless Enthalpy as Characteristic Factor for Process Control in Laser Powder Bed Fusion,10.2961/jlmn.2020.03.2017
IN718 and MS1,Laser Powder Bed Fusion (LPBF),Single scan track experiments on EOS M290,200,250,,40,78,,,,,,,,,,,,,,,,,,,,,,,,,,,,,,,,,,,,,,,,,,,,,,,,,,,,,,,,13.0,,,,,,,,,,,,,,,IN718,,,,,,,,,,,,,,,,,,,,,,,,,,,,,,,,,,,,,,,,,,,,,,,,,,,,,,,,,,,,,,,,,,,,,,,0.8,,,,,,0.3,,,,,,,,,,,,,,,,,,,,file37,Dimensionless Enthalpy as Characteristic Factor for Process Control in Laser Powder Bed Fusion,10.2961/jlmn.2020.03.2017
IN718 and MS1,Laser Powder Bed Fusion (LPBF),Single scan track experiments on EOS M290,200,500,,40,78,,,,,,,,,,,,,,,,,,,,,,,,,,,,,,,,,,,,,,,,,,,,,,,,,,,,,,,,9.2,,,,,,,,,,,,,,,IN718,,,,,,,,,,,,,,,,,,,,,,,,,,,,,,,,,,,,,,,,,,,,,,,,,,,,,,,,,,,,,,,,,,,,,,,0.4,,,,,,0.3,,,,,,,,,,,,,,,,,,,,file37,Dimensionless Enthalpy as Characteristic Factor for Process Control in Laser Powder Bed Fusion,10.2961/jlmn.2020.03.2017
IN718 and MS1,Laser Powder Bed Fusion (LPBF),Single scan track experiments on EOS M290,200,1000,,40,78,,,,,,,,,,,,,,,,,,,,,,,,,,,,,,,,,,,,,,,,,,,,,,,,,,,,,,,,6.5,,,,,,,,,,,,,,,IN718,,,,,,,,,,,,,,,,,,,,,,,,,,,,,,,,,,,,,,,,,,,,,,,,,,,,,,,,,,,,,,,,,,,,,,,0.2,,,,,,0.3,,,,,,,,,,,,,,,,,,,,file37,Dimensionless Enthalpy as Characteristic Factor for Process Control in Laser Powder Bed Fusion,10.2961/jlmn.2020.03.2017
IN718 and MS1,Laser Powder Bed Fusion (LPBF),Single scan track experiments on EOS M290,250,100,,40,78,,,,,,,,,,,,,,,,,,,,,,,,,,,,,,,,,,,,,,,,,,,,,,,,,,,,,,,,25.7,,,,,,,,,,,,,,,IN718,,,,,,,,,,,,,,,,,,,,,,,,,,,,,,,,,,,,,,,,,,,,,,,,,,,,,,,,,,,,,,,,,,,,,,,2.5,,,,,,0.3,,,,,,,,,,,,,,,,,,,,file37,Dimensionless Enthalpy as Characteristic Factor for Process Control in Laser Powder Bed Fusion,10.2961/jlmn.2020.03.2017
IN718 and MS1,Laser Powder Bed Fusion (LPBF),Single scan track experiments on EOS M290,250,250,,40,78,,,,,,,,,,,,,,,,,,,,,,,,,,,,,,,,,,,,,,,,,,,,,,,,,,,,,,,,16.3,,,,,,,,,,,,,,,IN718,,,,,,,,,,,,,,,,,,,,,,,,,,,,,,,,,,,,,,,,,,,,,,,,,,,,,,,,,,,,,,,,,,,,,,,1.0,,,,,,0.3,,,,,,,,,,,,,,,,,,,,file37,Dimensionless Enthalpy as Characteristic Factor for Process Control in Laser Powder Bed Fusion,10.2961/jlmn.2020.03.2017
IN718 and MS1,Laser Powder Bed Fusion (LPBF),Single scan track experiments on EOS M290,250,500,,40,78,,,,,,,,,,,,,,,,,,,,,,,,,,,,,,,,,,,,,,,,,,,,,,,,,,,,,,,,11.5,,,,,,,,,,,,,,,IN718,,,,,,,,,,,,,,,,,,,,,,,,,,,,,,,,,,,,,,,,,,,,,,,,,,,,,,,,,,,,,,,,,,,,,,,0.5,,,,,,0.3,,,,,,,,,,,,,,,,,,,,file37,Dimensionless Enthalpy as Characteristic Factor for Process Control in Laser Powder Bed Fusion,10.2961/jlmn.2020.03.2017
IN718 and MS1,Laser Powder Bed Fusion (LPBF),Single scan track experiments on EOS M290,250,1000,,40,78,,,,,,,,,,,,,,,,,,,,,,,,,,,,,,,,,,,,,,,,,,,,,,,,,,,,,,,,8.1,,,,,,,,,,,,,,,IN718,,,,,,,,,,,,,,,,,,,,,,,,,,,,,,,,,,,,,,,,,,,,,,,,,,,,,,,,,,,,,,,,,,,,,,,0.25,,,,,,0.3,,,,,,,,,,,,,,,,,,,,file37,Dimensionless Enthalpy as Characteristic Factor for Process Control in Laser Powder Bed Fusion,10.2961/jlmn.2020.03.2017
IN718 and MS1,Laser Powder Bed Fusion (LPBF),Single scan track experiments on EOS M290,250,1500,,40,78,,,,,,,,,,,,,,,,,,,,,,,,,,,,,,,,,,,,,,,,,,,,,,,,,,,,,,,,6.6,,,,,,,,,,,,,,,IN718,,,,,,,,,,,,,,,,,,,,,,,,,,,,,,,,,,,,,,,,,,,,,,,,,,,,,,,,,,,,,,,,,,,,,,,0.1666666667,,,,,,0.3,,,,,,,,,,,,,,,,,,,,file37,Dimensionless Enthalpy as Characteristic Factor for Process Control in Laser Powder Bed Fusion,10.2961/jlmn.2020.03.2017
IN718 and MS1,Laser Powder Bed Fusion (LPBF),Single scan track experiments on EOS M290,300,100,,40,78,,,,,,,,,,,,,,,,,,,,,,,,,,,,,,,,,,,,,,,,,,,,,,,,,,,,,,,,30.9,,,,,,,,,,,,,,,IN718,,,,,,,,,,,,,,,,,,,,,,,,,,,,,,,,,,,,,,,,,,,,,,,,,,,,,,,,,,,,,,,,,,,,,,,3.0,,,,,,0.3,,,,,,,,,,,,,,,,,,,,file37,Dimensionless Enthalpy as Characteristic Factor for Process Control in Laser Powder Bed Fusion,10.2961/jlmn.2020.03.2017
IN718 and MS1,Laser Powder Bed Fusion (LPBF),Single scan track experiments on EOS M290,300,150,,40,78,,,,,,,,,,,,,,,,,,,,,,,,,,,,,,,,,,,,,,,,,,,,,,,,,,,,,,,,25.2,,,,,,,,,,,,,,,IN718,,,,,,,,,,,,,,,,,,,,,,,,,,,,,,,,,,,,,,,,,,,,,,,,,,,,,,,,,,,,,,,,,,,,,,,2.0,,,,,,0.3,,,,,,,,,,,,,,,,,,,,file37,Dimensionless Enthalpy as Characteristic Factor for Process Control in Laser Powder Bed Fusion,10.2961/jlmn.2020.03.2017
IN718 and MS1,Laser Powder Bed Fusion (LPBF),Single scan track experiments on EOS M290,300,250,,40,78,,,,,,,,,,,,,,,,,,,,,,,,,,,,,,,,,,,,,,,,,,,,,,,,,,,,,,,,19.5,,,,,,,,,,,,,,,IN718,,,,,,,,,,,,,,,,,,,,,,,,,,,,,,,,,,,,,,,,,,,,,,,,,,,,,,,,,,,,,,,,,,,,,,,1.2,,,,,,0.3,,,,,,,,,,,,,,,,,,,,file37,Dimensionless Enthalpy as Characteristic Factor for Process Control in Laser Powder Bed Fusion,10.2961/jlmn.2020.03.2017
IN718 and MS1,Laser Powder Bed Fusion (LPBF),Single scan track experiments on EOS M290,200,170,,40,80,,,,,,,,,,,,,,,,,,,,,,,,,,,,,,,,,,,,,,,,,,,,,,,,,,,,,,,,11.9,,,,,,,,,,,,,,,MS1,,,,,,,,,,,,,,,,,,,,,,,,,,,,,,,,,,,,,,,,,,,,,,,,,,,,,,,,,,,,,,,,,,,,,,,1.1764705882,,,,,,0.3,,,,,,,,,,,,,,,,,,,,file37,Dimensionless Enthalpy as Characteristic Factor for Process Control in Laser Powder Bed Fusion,10.2961/jlmn.2020.03.2017
IN718 and MS1,Laser Powder Bed Fusion (LPBF),Single scan track experiments on EOS M290,200,250,,40,80,,,,,,,,,,,,,,,,,,,,,,,,,,,,,,,,,,,,,,,,,,,,,,,,,,,,,,,,9.8,,,,,,,,,,,,,,,MS1,,,,,,,,,,,,,,,,,,,,,,,,,,,,,,,,,,,,,,,,,,,,,,,,,,,,,,,,,,,,,,,,,,,,,,,0.8,,,,,,0.3,,,,,,,,,,,,,,,,,,,,file37,Dimensionless Enthalpy as Characteristic Factor for Process Control in Laser Powder Bed Fusion,10.2961/jlmn.2020.03.2017
IN718 and MS1,Laser Powder Bed Fusion (LPBF),Single scan track experiments on EOS M290,200,385,,40,80,,,,,,,,,,,,,,,,,,,,,,,,,,,,,,,,,,,,,,,,,,,,,,,,,,,,,,,,7.9,,,,,,,,,,,,,,,MS1,,,,,,,,,,,,,,,,,,,,,,,,,,,,,,,,,,,,,,,,,,,,,,,,,,,,,,,,,,,,,,,,,,,,,,,0.5194805195,,,,,,0.3,,,,,,,,,,,,,,,,,,,,file37,Dimensionless Enthalpy as Characteristic Factor for Process Control in Laser Powder Bed Fusion,10.2961/jlmn.2020.03.2017
IN718 and MS1,Laser Powder Bed Fusion (LPBF),Single scan track experiments on EOS M290,200,750,,40,80,,,,,,,,,,,,,,,,,,,,,,,,,,,,,,,,,,,,,,,,,,,,,,,,,,,,,,,,5.7,,,,,,,,,,,,,,,MS1,,,,,,,,,,,,,,,,,,,,,,,,,,,,,,,,,,,,,,,,,,,,,,,,,,,,,,,,,,,,,,,,,,,,,,,0.2666666667,,,,,,0.3,,,,,,,,,,,,,,,,,,,,file37,Dimensionless Enthalpy as Characteristic Factor for Process Control in Laser Powder Bed Fusion,10.2961/jlmn.2020.03.2017
IN718 and MS1,Laser Powder Bed Fusion (LPBF),Single scan track experiments on EOS M290,250,270,,40,80,,,,,,,,,,,,,,,,,,,,,,,,,,,,,,,,,,,,,,,,,,,,,,,,,,,,,,,,11.8,,,,,,,,,,,,,,,MS1,,,,,,,,,,,,,,,,,,,,,,,,,,,,,,,,,,,,,,,,,,,,,,,,,,,,,,,,,,,,,,,,,,,,,,,0.9259259259,,,,,,0.3,,,,,,,,,,,,,,,,,,,,file37,Dimensionless Enthalpy as Characteristic Factor for Process Control in Laser Powder Bed Fusion,10.2961/jlmn.2020.03.2017
IN718 and MS1,Laser Powder Bed Fusion (LPBF),Single scan track experiments on EOS M290,250,500,,40,80,,,,,,,,,,,,,,,,,,,,,,,,,,,,,,,,,,,,,,,,,,,,,,,,,,,,,,,,8.7,,,,,,,,,,,,,,,MS1,,,,,,,,,,,,,,,,,,,,,,,,,,,,,,,,,,,,,,,,,,,,,,,,,,,,,,,,,,,,,,,,,,,,,,,0.5,,,,,,0.3,,,,,,,,,,,,,,,,,,,,file37,Dimensionless Enthalpy as Characteristic Factor for Process Control in Laser Powder Bed Fusion,10.2961/jlmn.2020.03.2017
IN718 and MS1,Laser Powder Bed Fusion (LPBF),Single scan track experiments on EOS M290,250,600,,40,80,,,,,,,,,,,,,,,,,,,,,,,,,,,,,,,,,,,,,,,,,,,,,,,,,,,,,,,,7.9,,,,,,,,,,,,,,,MS1,,,,,,,,,,,,,,,,,,,,,,,,,,,,,,,,,,,,,,,,,,,,,,,,,,,,,,,,,,,,,,,,,,,,,,,0.4166666667,,,,,,0.3,,,,,,,,,,,,,,,,,,,,file37,Dimensionless Enthalpy as Characteristic Factor for Process Control in Laser Powder Bed Fusion,10.2961/jlmn.2020.03.2017
IN718 and MS1,Laser Powder Bed Fusion (LPBF),Single scan track experiments on EOS M290,250,750,,40,80,,,,,,,,,,,,,,,,,,,,,,,,,,,,,,,,,,,,,,,,,,,,,,,,,,,,,,,,7.1,,,,,,,,,,,,,,,MS1,,,,,,,,,,,,,,,,,,,,,,,,,,,,,,,,,,,,,,,,,,,,,,,,,,,,,,,,,,,,,,,,,,,,,,,0.3333333333,,,,,,0.3,,,,,,,,,,,,,,,,,,,,file37,Dimensionless Enthalpy as Characteristic Factor for Process Control in Laser Powder Bed Fusion,10.2961/jlmn.2020.03.2017
IN718 and MS1,Laser Powder Bed Fusion (LPBF),Single scan track experiments on EOS M290,250,1200,,40,80,,,,,,,,,,,,,,,,,,,,,,,,,,,,,,,,,,,,,,,,,,,,,,,,,,,,,,,,5.6,,,,,,,,,,,,,,,MS1,,,,,,,,,,,,,,,,,,,,,,,,,,,,,,,,,,,,,,,,,,,,,,,,,,,,,,,,,,,,,,,,,,,,,,,0.2083333333,,,,,,0.3,,,,,,,,,,,,,,,,,,,,file37,Dimensionless Enthalpy as Characteristic Factor for Process Control in Laser Powder Bed Fusion,10.2961/jlmn.2020.03.2017
IN718 and MS1,Laser Powder Bed Fusion (LPBF),Single scan track experiments on EOS M290,300,550,,40,80,,,,,,,,,,,,,,,,,,,,,,,,,,,,,,,,,,,,,,,,,,,,,,,,,,,,,,,,10.0,,,,,,,,,,,,,,,MS1,,,,,,,,,,,,,,,,,,,,,,,,,,,,,,,,,,,,,,,,,,,,,,,,,,,,,,,,,,,,,,,,,,,,,,,0.5454545455,,,,,,0.3,,,,,,,,,,,,,,,,,,,,file37,Dimensionless Enthalpy as Characteristic Factor for Process Control in Laser Powder Bed Fusion,10.2961/jlmn.2020.03.2017
IN718 and MS1,Laser Powder Bed Fusion (LPBF),Single scan track experiments on EOS M290,300,730,,40,80,,,,,,,,,,,,,,,,,,,,,,,,,,,,,,,,,,,,,,,,,,,,,,,,,,,,,,,,8.6,,,,,,,,,,,,,,,MS1,,,,,,,,,,,,,,,,,,,,,,,,,,,,,,,,,,,,,,,,,,,,,,,,,,,,,,,,,,,,,,,,,,,,,,,0.4109589041,,,,,,0.3,,,,,,,,,,,,,,,,,,,,file37,Dimensionless Enthalpy as Characteristic Factor for Process Control in Laser Powder Bed Fusion,10.2961/jlmn.2020.03.2017
IN718 and MS1,Laser Powder Bed Fusion (LPBF),Single scan track experiments on EOS M290,300,1100,,40,80,,,,,,,,,,,,,,,,,,,,,,,,,,,,,,,,,,,,,,,,,,,,,,,,,,,,,,,,7.0,,,,,,,,,,,,,,,MS1,,,,,,,,,,,,,,,,,,,,,,,,,,,,,,,,,,,,,,,,,,,,,,,,,,,,,,,,,,,,,,,,,,,,,,,0.2727272727,,,,,,0.3,,,,,,,,,,,,,,,,,,,,file37,Dimensionless Enthalpy as Characteristic Factor for Process Control in Laser Powder Bed Fusion,10.2961/jlmn.2020.03.2017
IN718,Laser Powder Bed Fusion (L-PBF),Melt pool simulation and single-track validation (EOS M290 default parameter set),285,960,,,84,,,,,,,,,,,,,,,,,,,,,,,,,,,,,,,,,,,,,,,,,100000000,,,,,,,,,,,,,,,,,,,,,,,,,,,,,,,,,,,,,,,,,,,,,,,,,,,,,,,,,,,,,,,,,,,,,,,,,,,,,,,,46000,,,,,,,,,,,,,,,,,,,,,0.296875,,,,,,0.35,,,,,,,,,,,,,,5.13,55.18,19.0,17.64,,3.05,file38,From Melt Pool to Microstructure to Mechanical Properties: A Simulative Approach to L-PBF Processed Material Behaviour,10.1007/s00501-020-00965-4
304L stainless steel powder,Laser Powder Bed Fusion (LPBF),Pulsed-laser modal-analysis recoil-force measurement using tuning forks,175,800,,,,85,,,,,,,,,,,,,,,,,,,,,,,,,,,,,,,,,,,,,,,,,,,,,,,,,,,,,,,,,,,,,,,,,,,,,,,,,,,,,,,,,60,,,,,,,,,,75,,,,,,,,,,,,,,,,,,,,,,,,,,,,,,,,,,,,,,,,,,,,,,,,,,0.21875,,,,,,,,,,,,,,,,,,,,,,,,,,file39,Frequency domain measurements of melt pool recoil force using modal analysis,
304L stainless steel powder,Laser Powder Bed Fusion (LPBF),Pulsed-laser modal-analysis recoil-force measurement using tuning forks,60,10,,0,,,,,,,,,,,,,,,,,,,,,,,10,,,,,,,,,,,,,,,,,,,,,,,,,,,,,,,,,,,,,,,,,,,,,,,,,,,,,,,,,,,,1,,,,,,,,,,,,,,,,,,,,,,,single_line,,,,,,,,,,,,,,,,,,,,,"[15,16,17,20]",,,,,,,,,,,,,,,,6,,,,,,,,,,,,,,,,,,,,,,,,,,file39,Frequency domain measurements of melt pool recoil force using modal analysis,
304L stainless steel powder,Laser Powder Bed Fusion (LPBF),Pulsed-laser modal-analysis recoil-force measurement using tuning forks,100,10,,0,,,,,,,,,,,,,,,,,,,,,,,10,,,,,,,,,,,,,,,,,,,,,,,,,,,,,,,,,,,,,,,,,,,,,,,,,,,,,,,,,,,,1,,,,,,,,,,,,,,,,,,,,,,,single_line,,,,,,,,,,,,,,,,,,,,,,,,,,,,,,,,,,,,,10,,,,,,,,,,,,,,,,,,,,,,,,,,file39,Frequency domain measurements of melt pool recoil force using modal analysis,
304L stainless steel powder,Laser Powder Bed Fusion (LPBF),Pulsed-laser modal-analysis recoil-force measurement using tuning forks,140,10,,0,,,,,,,,,,,,,,,,,,,,,,,10,,,,,,,,,,,,,,,,,,,,,,,,,,,,,,,,,,,,,,,,,,,,,,,,,,,,,,,,,,,,1,,,,,,,,,,,,,,,,,,,,,,,single_line,,,,,,,,,,,,,,,,,,,,,,,,,,,,,,,,,,,,,14,,,,,,,,,,,,,,,,,,,,,,,,,,file39,Frequency domain measurements of melt pool recoil force using modal analysis,
304L stainless steel powder,Laser Powder Bed Fusion (LPBF),Pulsed-laser modal-analysis recoil-force measurement using tuning forks,180,10,,0,,,,,,,,,,,,,,,,,,,,,,,10,,,,,,,,,,,,,,,,,,,,,,,,,,,,,,,,,,,,,,,,,,,,,,,,,,,,,,,,,,,,1,,,,,,,,,,,,,,,,,,,,,,,single_line,,,,,,,,,,,,,,,,,,,,,,,,,,,,,,,,,,,,,18,,,,,,,,,,,,,,,,,,,,,,,,,,file39,Frequency domain measurements of melt pool recoil force using modal analysis,
304L stainless steel powder,Laser Powder Bed Fusion (LPBF),Pulsed-laser modal-analysis recoil-force measurement using tuning forks,200,10,,0,,,,,,,,,,,,,,,,,,,,,,,10,,,,,,,,,,,,,,,,,,,,,,,,,,,,,,,,,,,,,,,,,,,,,,,,,,,,,,,,,,,,1,,,,,,,,,,,,,,,,,,,,,,,single_line,,,,,,,,,,,,,,,,,,,,,,,,,,,,,,,,,,,,,20,,,,,,,,,,,,,,,,,,,,,,,,,,file39,Frequency domain measurements of melt pool recoil force using modal analysis,
304L stainless steel powder,Laser Powder Bed Fusion (LPBF),Pulsed-laser modal-analysis recoil-force measurement using tuning forks,90,125,,50,,,,,,,,,,,,,,,,,,,,,,,6.25,,,,,,,,,,,,,,,,,,,,,,,,,,,,,,,,,,,,,,,,,,,,,,,,,,,,,,,,,,,,,,,,,,,,,,,,,,,,,,,,,,,raster,,,,,,,,,,,,,,,,,,,,,,,,,,,,,,,,,,,,,0.72,,,,,,,,,,,,,,,,,,,,,,,,,,file39,Frequency domain measurements of melt pool recoil force using modal analysis,
304L stainless steel powder,Laser Powder Bed Fusion (LPBF),Pulsed-laser modal-analysis recoil-force measurement using tuning forks,120,125,,50,,,,,,,,,,,,,,,,,,,,,,,6.25,,,,,,,,,,,,,,,,,,,,,,,,,,,,,,,,,,,,,,,,,,,,,,,,,,,,,,,,,,,,,,,,,,,,,,,,,,,,,,,,,,,raster,,,,,,,,,,,,,,,,,,,,,,,,,,,,,,,,,,,,,0.96,,,,,,,,,,,,,,,,,,,,,,,,,,file39,Frequency domain measurements of melt pool recoil force using modal analysis,
304L stainless steel powder,Laser Powder Bed Fusion (LPBF),Pulsed-laser modal-analysis recoil-force measurement using tuning forks,150,125,,50,,,,,,,,,,,,,,,,,,,,,,,6.25,,,,,,,,,,,,,,,,,,,,,,,,,,,,,,,,,,,,,,,,,,,,,,,,,,,,,,,,,,,,,,,,,,,,,,,,,,,,,,,,,,,raster,,,,,,,,,,,,,,,,,,,,,,,,,,,,,,,,,,,,,1.2,,,,,,,,,,,,,,,,,,,,,,,,,,file39,Frequency domain measurements of melt pool recoil force using modal analysis,
304L stainless steel powder,Laser Powder Bed Fusion (LPBF),Pulsed-laser modal-analysis recoil-force measurement using tuning forks,190,125,,50,,,,,,,,,,,,,,,,,,,,,,,6.25,,,,,,,,,,,,,,,,,,,,,,,,,,,,,,,,,,,,,,,,,,,,,,,,,,,,,,,,,,,,,,,,,,,,,,,,,,,,,,,,,,,raster,,,,,,,,,,,,,,,,,,,,,,,,,,,,,,,,,,,,,1.52,,,,,,,,,,,,,,,,,,,,,,,,,,file39,Frequency domain measurements of melt pool recoil force using modal analysis,
304L stainless steel powder,Laser Powder Bed Fusion (LPBF),Pulsed-laser modal-analysis recoil-force measurement using tuning forks,90,250,,50,,,,,,,,,,,,,,,,,,,,,,,6.25,,,,,,,,,,,,,,,,,,,,,,,,,,,,,,,,,,,,,,,,,,,,,,,,,,,,,,,,,,,,,,,,,,,,,,,,,,,,,,,,,,,raster,,,,,,,,,,,,,,,,,,,,,,,,,,,,,,,,,,,,,0.36,,,,,,,,,,,,,,,,,,,,,,,,,,file39,Frequency domain measurements of melt pool recoil force using modal analysis,
304L stainless steel powder,Laser Powder Bed Fusion (LPBF),Pulsed-laser modal-analysis recoil-force measurement using tuning forks,120,250,,50,,,,,,,,,,,,,,,,,,,,,,,6.25,,,,,,,,,,,,,,,,,,,,,,,,,,,,,,,,,,,,,,,,,,,,,,,,,,,,,,,,,,,,,,,,,,,,,,,,,,,,,,,,,,,raster,,,,,,,,,,,,,,,,,,,,,,,,,,,,,,,,,,,,,0.48,,,,,,,,,,,,,,,,,,,,,,,,,,file39,Frequency domain measurements of melt pool recoil force using modal analysis,
304L stainless steel powder,Laser Powder Bed Fusion (LPBF),Pulsed-laser modal-analysis recoil-force measurement using tuning forks,150,250,,50,,,,,,,,,,,,,,,,,,,,,,,6.25,,,,,,,,,,,,,,,,,,,,,,,,,,,,,,,,,,,,,,,,,,,,,,,,,,,,,,,,,,,,,,,,,,,,,,,,,,,,,,,,,,,raster,,,,,,,,,,,,,,,,,,,,,,,,,,,,,,,,,,,,,0.6,,,,,,,,,,,,,,,,,,,,,,,,,,file39,Frequency domain measurements of melt pool recoil force using modal analysis,
304L stainless steel powder,Laser Powder Bed Fusion (LPBF),Pulsed-laser modal-analysis recoil-force measurement using tuning forks,190,250,,50,,,,,,,,,,,,,,,,,,,,,,,6.25,,,,,,,,,,,,,,,,,,,,,,,,,,,,,,,,,,,,,,,,,,,,,,,,,,,,,,,,,,,,,,,,,,,,,,,,,,,,,,,,,,,raster,,,,,,,,,,,,,,,,,,,,,,,,,,,,,,,,,,,,,0.76,,,,,,,,,,,,,,,,,,,,,,,,,,file39,Frequency domain measurements of melt pool recoil force using modal analysis,
304L stainless steel powder,Laser Powder Bed Fusion (LPBF),Pulsed-laser modal-analysis recoil-force measurement using tuning forks,90,375,,50,,,,,,,,,,,,,,,,,,,,,,,6.25,,,,,,,,,,,,,,,,,,,,,,,,,,,,,,,,,,,,,,,,,,,,,,,,,,,,,,,,,,,,,,,,,,,,,,,,,,,,,,,,,,,raster,,,,,,,,,,,,,,,,,,,,,,,,,,,,,,,,,,,,,0.24,,,,,,,,,,,,,,,,,,,,,,,,,,file39,Frequency domain measurements of melt pool recoil force using modal analysis,
304L stainless steel powder,Laser Powder Bed Fusion (LPBF),Pulsed-laser modal-analysis recoil-force measurement using tuning forks,120,375,,50,,,,,,,,,,,,,,,,,,,,,,,6.25,,,,,,,,,,,,,,,,,,,,,,,,,,,,,,,,,,,,,,,,,,,,,,,,,,,,,,,,,,,,,,,,,,,,,,,,,,,,,,,,,,,raster,,,,,,,,,,,,,,,,,,,,,,,,,,,,,,,,,,,,,0.32,,,,,,,,,,,,,,,,,,,,,,,,,,file39,Frequency domain measurements of melt pool recoil force using modal analysis,
304L stainless steel powder,Laser Powder Bed Fusion (LPBF),Pulsed-laser modal-analysis recoil-force measurement using tuning forks,150,375,,50,,,,,,,,,,,,,,,,,,,,,,,6.25,,,,,,,,,,,,,,,,,,,,,,,,,,,,,,,,,,,,,,,,,,,,,,,,,,,,,,,,,,,,,,,,,,,,,,,,,,,,,,,,,,,raster,,,,,,,,,,,,,,,,,,,,,,,,,,,,,,,,,,,,,0.4,,,,,,,,,,,,,,,,,,,,,,,,,,file39,Frequency domain measurements of melt pool recoil force using modal analysis,
304L stainless steel powder,Laser Powder Bed Fusion (LPBF),Pulsed-laser modal-analysis recoil-force measurement using tuning forks,190,375,,50,,,,,,,,,,,,,,,,,,,,,,,6.25,,,,,,,,,,,,,,,,,,,,,,,,,,,,,,,,,,,,,,,,,,,,,,,,,,,,,,,,,,,,,,,,,,,,,,,,,,,,,,,,,,,raster,,,,,,,,,,,,,,,,,,,,,,,,,,,,,,,,,,,,,0.506667,,,,,,,,,,,,,,,,,,,,,,,,,,file39,Frequency domain measurements of melt pool recoil force using modal analysis,
304L stainless steel powder,Laser Powder Bed Fusion (LPBF),Pulsed-laser modal-analysis recoil-force measurement using tuning forks,,316,,50,,,,,,,,,,,,,,,,,,,,,,,5.25,,,,,,,,,,,,,,,,,,,,,,,,,,,,,,,,,,,,,,,,,,,,,,,,,,,,,,,,,,,,,,,,,"[90,140,190]",,,,,,,,,,,,,,,,,,raster,,,,,,,,,,,,,,,,,,,,,,,,,,,,,,,,,,,,,,,,,,,,,,,,,,,,,,,,,,,,,,,file39,Frequency domain measurements of melt pool recoil force using modal analysis,
304L stainless steel powder,Laser Powder Bed Fusion (LPBF),Pulsed-laser modal-analysis recoil-force measurement using tuning forks,,316,,50,,,,,,,,,,,,,,,,,,,,,,,5.55,,,,,,,,,,,,,,,,,,,,,,,,,,,,,,,,,,,,,,,,,,,,,,,,,,,,,,,,,,,,,,,,,"[90,140,190]",,,,,,,,,,,,,,,,,,raster,,,,,,,,,,,,,,,,,,,,,,,,,,,,,,,,,,,,,,,,,,,,,,,,,,,,,,,,,,,,,,,file39,Frequency domain measurements of melt pool recoil force using modal analysis,
304L stainless steel powder,Laser Powder Bed Fusion (LPBF),Pulsed-laser modal-analysis recoil-force measurement using tuning forks,,316,,50,,,,,,,,,,,,,,,,,,,,,,,6.25,,,,,,,,,,,,,,,,,,,,,,,,,,,,,,,,,,,,,,,,,,,,,,,,,,,,,,,,,,,,,,,,,"[90,140,190]",,,,,,,,,,,,,,,,,,raster,,,,,,,,,,,,,,,,,,,,,,,,,,,,,,,,,,,,,,,,,,,,,,,,,,,,,,,,,,,,,,,file39,Frequency domain measurements of melt pool recoil force using modal analysis,
304L stainless steel powder,Laser Powder Bed Fusion (LPBF),Pulsed-laser modal-analysis recoil-force measurement using tuning forks,,316,,50,,,,,,,,,,,,,,,,,,,,,,,11.1,,,,,,,,,,,,,,,,,,,,,,,,,,,,,,,,,,,,,,,,,,,,,,,,,,,,,,,,,,,,,,,,,"[85,130,175]",,,,,,,,,,,,,,,,,,raster,,,,,,,,,,,,,,,,,,,,,,,,,,,,,,,,,,,,,,,,,,,,,,,,,,,,,,,,,,,,,,,file39,Frequency domain measurements of melt pool recoil force using modal analysis,
304L stainless steel powder,Laser Powder Bed Fusion (LPBF),Pulsed-laser modal-analysis recoil-force measurement using tuning forks,,,,,,,,,,,,,,,,,,,,,,,,,,,,,,,,,,,,,,,,0.5,0.5,,,,,,,,,,,,,,,,,,,,,,,,,,,,,10,,,,,,,,,,,,,,,,,,,,1.11,1.12,,,,,,,,,,,,,,,,,,,,,,,,,,,,,,,,,,,,,,"[0.5,8]",1.1,,,,,,,,,,,,,,,,,,,,,,,,,,,,,,,,,,,,,,,,,,,file39,Frequency domain measurements of melt pool recoil force using modal analysis,
K403 Ni-based superalloy coating on cast K403 substrate,Laser melting deposition (LMD),Coaxial powder-fed laser deposition in argon; single-track and multi-track builds,1000,6.667,25,,,,360,3600,,0.1,,,,,,,,,,,,,,,,,,,,,,,,,,,,,,,,,,,,,,,,,,,,,,,,,,,,,,,,,,,,,,,,,,,,,,,,,,,,,,,,,,,,,,,,,,,,,,,,,,,,,,,,,,,,,,,,,,,,,,,,,,,,,,,,,,,,,,,,,150,,,,14.27,1533,,,,,,5.32,,0.06,5.17,2.16,,5.41,,,,66.16,11.32,,,4.24,4/file4,Laser melting deposition of K403 superalloy: The influence of processing parameters on the microstructure and wear performance,
K403 Ni-based superalloy coating on cast K403 substrate,Laser melting deposition (LMD),Coaxial powder-fed laser deposition in argon; single-track and multi-track builds,1500,6.667,25,,,,450,4280,,0.105,,,,,,,,,,,,,,,,,,,,,,,,,,,,,,,,,,,,,,,,,,,,,,,,,,,,,,,,,,,,,,,,,,,,,,,,,,,,,,,,,,,,,,,,,,,,,,,,,,,,,,,,,,,,,,,,,,,,,,,,,,,,,,,,,,,,,,,,,225,,,,14.27,1533,,,,,,5.32,,0.06,5.17,2.16,,5.41,,,,66.16,11.32,,,4.24,4/file4,Laser melting deposition of K403 superalloy: The influence of processing parameters on the microstructure and wear performance,
K403 Ni-based superalloy coating on cast K403 substrate,Laser melting deposition (LMD),Coaxial powder-fed laser deposition in argon; single-track and multi-track builds,2000,6.667,25,,,,470,4660,,0.101,,,,,,,,,,,,,,,,,,,,,,,,,,,,,,,,,,,,,,,,,,,,,,,,,,,,,,,,,,,,,,,,,,,,,,,,,,,,,,,,,,,,,,,,,,,,,,,,,,,,,,,,,,,,,,,,,,,,,,,,,,,,,,,,,,,,,,,,,300,,,,14.27,1533,,,,,,5.32,,0.06,5.17,2.16,,5.41,,,,66.16,11.32,,,4.24,4/file4,Laser melting deposition of K403 superalloy: The influence of processing parameters on the microstructure and wear performance,
K403 Ni-based superalloy coating on cast K403 substrate,Laser melting deposition (LMD),Coaxial powder-fed laser deposition in argon; single-track and multi-track builds,2500,6.667,25,,,,610,5450,,0.112,,,,,,,,,,,,,,,,,,,,,,,,,,,,,,,,,,,,,,,,,,,,,,,,,,,,,,,,,,,,,,,,,,,,,,,,,,,,,,,,,,,,,,,,,,,,,,,,,,,,,,,,,,,,,,,,,,,,,,,,,,,,,,,,,,,,,,,,,375,,,,14.27,1533,,,,,,5.32,,0.06,5.17,2.16,,5.41,,,,66.16,11.32,,,4.24,4/file4,Laser melting deposition of K403 superalloy: The influence of processing parameters on the microstructure and wear performance,
K403 Ni-based superalloy coating on cast K403 substrate,Laser melting deposition (LMD),Coaxial powder-fed laser deposition in argon; single-track and multi-track builds,3000,6.667,25,,,,620,6070,,0.102,,,,,,,,,,,,,,,,,,,,,,,,,,,,,,,,,,,,,,,,,,,,,,,,,,,,,,,,,,,,,,,,,,,,,,,,,,,,,,,,,,,,,,,,,,,,,,,,,,,,,,,,,,,,,,,,,,,,,,,,,,,,,,,,,,,,,,,,,450,,,,14.27,1533,,,,,,5.32,,0.06,5.17,2.16,,5.41,,,,66.16,11.32,,,4.24,4/file4,Laser melting deposition of K403 superalloy: The influence of processing parameters on the microstructure and wear performance,
K403 Ni-based superalloy coating on cast K403 substrate,Laser melting deposition (LMD),Coaxial powder-fed laser deposition in argon; single-track and multi-track builds,2000,6.667,25,,,,,,,,,,,,,,,,,,,,,,,,,,,,,,,,,,,,1500,,,,,,,,,,,,,,,,,,,,,,,,,,,,,,,,,,,,,,,,,,,,,,,,,,,,,,,,,,,,,,,,,,,,,,,,,,,,,,,,,,,,,,,,,,,,,,,,,,,,,,,,,,,,300,,,,14.27,1533,,,,,,5.32,,0.06,5.17,2.16,,5.41,,,,66.16,11.32,,,4.24,4/file4,Laser melting deposition of K403 superalloy: The influence of processing parameters on the microstructure and wear performance,
K403 Ni-based superalloy coating on cast K403 substrate,Laser melting deposition (LMD),Coaxial powder-fed laser deposition in argon; single-track and multi-track builds,2000,6.667,25,,,,,,,,,,,,,,,,,,,,,,,,,,,,,,,,,,,,3600,,,,,,,,,,,,,,,,,,,,,,,,,,,,,,,,,,,,,,,,,,,,,,,,,,,,,,,,,,,,,,,,,,,,,,,,,,,,,,,,,,,,,,,,,,,,,,,,,,,,,,,,,,,,300,,,,14.27,1533,,,,,,5.32,,0.06,5.17,2.16,,5.41,,,,66.16,11.32,,,4.24,4/file4,Laser melting deposition of K403 superalloy: The influence of processing parameters on the microstructure and wear performance,
Nickel alloy 625 (Inconel 625),Laser powder bed fusion (L-PBF),Selective laser melting on EOS M270 (DMLS); melt pool measurements reported for SSR=90°,169,875,,20,,100,,,,,,,,,,,,,,,,,,,,,,,,,,,,,,,,,,,,,,,,,,,,,,,,,,,,,,,,,,,,,,,,,,,,,,,,,,,,,,,,,,,,,,,,,,,,,,,,,,,,,,,,,90,,,,,,,,,,,,,,,,,,,,,,5,31,9,92,6,35,12,134,,,,,,,0.19314,96.57,8440,,,1623.15,,,,,0.39,0.1,,,,0.1,,0.1,,,3.35,,21.01,0.85,0.36,8.77,5/file5,Laser powder bed fusion of nickel alloy 625: Experimental investigations of effects of process parameters on melt pool size and shape with spatter analysis,
Nickel alloy 625 (Inconel 625),Laser powder bed fusion (L-PBF),Selective laser melting on EOS M270 (DMLS); melt pool measurements reported for SSR=90°,195,875,,20,,100,,,,,,,,,,,,,,,,,,,,,,,,,,,,,,,,,,,,,,,,,,,,,,,,,,,,,,,,,,,,,,,,,,,,,,,,,,,,,,,,,,,,,,,,,,,,,,,,,,,,,,,,,90,,,,,,,,,,,,,,,,,,,,,,8,46,7,111,7,49,25,170,,,,,,,0.22286,111.43,8440,,,1623.15,,,,,0.39,0.1,,,,0.1,,0.1,,,3.35,,21.01,0.85,0.36,8.77,5/file5,Laser powder bed fusion of nickel alloy 625: Experimental investigations of effects of process parameters on melt pool size and shape with spatter analysis,
Nickel alloy 625 (Inconel 625),Laser powder bed fusion (L-PBF),Selective laser melting on EOS M270 (DMLS); melt pool measurements reported for SSR=90°,182,875,,20,,90,,,,,,,,,,,,,,,,,,,,,,,,,,,,,,,,,,,,,,,,,,,,,,,,,,,,,,,,,,,,,,,,,,,,,,,,,,,,,,,,,,,,,,,,,,,,,,,,,,,,,,,,,90,,,,,,,,,,,,,,,,,,,,,,5,38,16,101,7,45,17,149,,,,,,,0.208,115.56,8440,,,1623.15,,,,,0.39,0.1,,,,0.1,,0.1,,,3.35,,21.01,0.85,0.36,8.77,5/file5,Laser powder bed fusion of nickel alloy 625: Experimental investigations of effects of process parameters on melt pool size and shape with spatter analysis,
Nickel alloy 625 (Inconel 625),Laser powder bed fusion (L-PBF),Selective laser melting on EOS M270 (DMLS); melt pool measurements reported for SSR=90°,182,725,,20,,110,,,,,,,,,,,,,,,,,,,,,,,,,,,,,,,,,,,,,,,,,,,,,,,,,,,,,,,,,,,,,,,,,,,,,,,,,,,,,,,,,,,,,,,,,,,,,,,,,,,,,,,,,90,,,,,,,,,,,,,,,,,,,,,,9,39,12,107,8,48,25,153,,,,,,,0.25103,114.11,8440,,,1623.15,,,,,0.39,0.1,,,,0.1,,0.1,,,3.35,,21.01,0.85,0.36,8.77,5/file5,Laser powder bed fusion of nickel alloy 625: Experimental investigations of effects of process parameters on melt pool size and shape with spatter analysis,
Nickel alloy 625 (Inconel 625),Laser powder bed fusion (L-PBF),Selective laser melting on EOS M270 (DMLS); melt pool measurements reported for SSR=90°,195,800,,20,,110,,,,,,,,,,,,,,,,,,,,,,,,,,,,,,,,,,,,,,,,,,,,,,,,,,,,,,,,,,,,,,,,,,,,,,,,,,,,,,,,,,,,,,,,,,,,,,,,,,,,,,,,,90,,,,,,,,,,,,,,,,,,,,,,7,42,9,109,7,44,13,143,,,,,,,0.24375,110.8,8440,,,1623.15,,,,,0.39,0.1,,,,0.1,,0.1,,,3.35,,21.01,0.85,0.36,8.77,5/file5,Laser powder bed fusion of nickel alloy 625: Experimental investigations of effects of process parameters on melt pool size and shape with spatter analysis,
Nickel alloy 625 (Inconel 625),Laser powder bed fusion (L-PBF),Selective laser melting on EOS M270 (DMLS); melt pool measurements reported for SSR=90°,182,725,,20,,90,,,,,,,,,,,,,,,,,,,,,,,,,,,,,,,,,,,,,,,,,,,,,,,,,,,,,,,,,,,,,,,,,,,,,,,,,,,,,,,,,,,,,,,,,,,,,,,,,,,,,,,,,90,,,,,,,,,,,,,,,,,,,,,,10,36,11,113,7,45,18,134,,,,,,,0.25103,139.46,8440,,,1623.15,,,,,0.39,0.1,,,,0.1,,0.1,,,3.35,,21.01,0.85,0.36,8.77,5/file5,Laser powder bed fusion of nickel alloy 625: Experimental investigations of effects of process parameters on melt pool size and shape with spatter analysis,
Nickel alloy 625 (Inconel 625),Laser powder bed fusion (L-PBF),Selective laser melting on EOS M270 (DMLS); melt pool measurements reported for SSR=90°,182,800,,20,,100,,,,,,,,,,,,,,,,,,,,,,,,,,,,,,,,,,,,,,,,,,,,,,,,,,,,,,,,,,,,,,,,,,,,,,,,,,,,,,,,,,,,,,,,,,,,,,,,,,,,,,,,,90,,,,,,,,,,,,,,,,,,,,,,6,38,10,109,7,44,11,132,,,,,,,0.2275,113.75,8440,,,1623.15,,,,,0.39,0.1,,,,0.1,,0.1,,,3.35,,21.01,0.85,0.36,8.77,5/file5,Laser powder bed fusion of nickel alloy 625: Experimental investigations of effects of process parameters on melt pool size and shape with spatter analysis,
Nickel alloy 625 (Inconel 625),Laser powder bed fusion (L-PBF),Selective laser melting on EOS M270 (DMLS); melt pool measurements reported for SSR=90°,182,800,,20,,100,,,,,,,,,,,,,,,,,,,,,,,,,,,,,,,,,,,,,,,,,,,,,,,,,,,,,,,,,,,,,,,,,,,,,,,,,,,,,,,,,,,,,,,,,,,,,,,,,,,,,,,,,90,,,,,,,,,,,,,,,,,,,,,,6,33,11,105,9,40,12,128,,,,,,,0.2275,113.75,8440,,,1623.15,,,,,0.39,0.1,,,,0.1,,0.1,,,3.35,,21.01,0.85,0.36,8.77,5/file5,Laser powder bed fusion of nickel alloy 625: Experimental investigations of effects of process parameters on melt pool size and shape with spatter analysis,
Nickel alloy 625 (Inconel 625),Laser powder bed fusion (L-PBF),Selective laser melting on EOS M270 (DMLS); melt pool measurements reported for SSR=90°,195,725,,20,,100,,,,,,,,,,,,,,,,,,,,,,,,,,,,,,,,,,,,,,,,,,,,,,,,,,,,,,,,,,,,,,,,,,,,,,,,,,,,,,,,,,,,,,,,,,,,,,,,,,,,,,,,,90,,,,,,,,,,,,,,,,,,,,,,10,42,11,114,18,52,13,152,,,,,,,0.26897,134.48,8440,,,1623.15,,,,,0.39,0.1,,,,0.1,,0.1,,,3.35,,21.01,0.85,0.36,8.77,5/file5,Laser powder bed fusion of nickel alloy 625: Experimental investigations of effects of process parameters on melt pool size and shape with spatter analysis,
Nickel alloy 625 (Inconel 625),Laser powder bed fusion (L-PBF),Selective laser melting on EOS M270 (DMLS); melt pool measurements reported for SSR=90°,182,800,,20,,100,,,,,,,,,,,,,,,,,,,,,,,,,,,,,,,,,,,,,,,,,,,,,,,,,,,,,,,,,,,,,,,,,,,,,,,,,,,,,,,,,,,,,,,,,,,,,,,,,,,,,,,,,90,,,,,,,,,,,,,,,,,,,,,,7,38,7,112,6,48,10,143,,,,,,,0.2275,113.75,8440,,,1623.15,,,,,0.39,0.1,,,,0.1,,0.1,,,3.35,,21.01,0.85,0.36,8.77,5/file5,Laser powder bed fusion of nickel alloy 625: Experimental investigations of effects of process parameters on melt pool size and shape with spatter analysis,
Nickel alloy 625 (Inconel 625),Laser powder bed fusion (L-PBF),Selective laser melting on EOS M270 (DMLS); melt pool measurements reported for SSR=90°,182,875,,20,,110,,,,,,,,,,,,,,,,,,,,,,,,,,,,,,,,,,,,,,,,,,,,,,,,,,,,,,,,,,,,,,,,,,,,,,,,,,,,,,,,,,,,,,,,,,,,,,,,,,,,,,,,,90,,,,,,,,,,,,,,,,,,,,,,7,32,15,110,7,47,13,134,,,,,,,0.208,94.55,8440,,,1623.15,,,,,0.39,0.1,,,,0.1,,0.1,,,3.35,,21.01,0.85,0.36,8.77,5/file5,Laser powder bed fusion of nickel alloy 625: Experimental investigations of effects of process parameters on melt pool size and shape with spatter analysis,
Nickel alloy 625 (Inconel 625),Laser powder bed fusion (L-PBF),Selective laser melting on EOS M270 (DMLS); melt pool measurements reported for SSR=90°,169,725,,20,,100,,,,,,,,,,,,,,,,,,,,,,,,,,,,,,,,,,,,,,,,,,,,,,,,,,,,,,,,,,,,,,,,,,,,,,,,,,,,,,,,,,,,,,,,,,,,,,,,,,,,,,,,,90,,,,,,,,,,,,,,,,,,,,,,6,42,8,106,8,51,13,159,,,,,,,0.2331,116.55,8440,,,1623.15,,,,,0.39,0.1,,,,0.1,,0.1,,,3.35,,21.01,0.85,0.36,8.77,5/file5,Laser powder bed fusion of nickel alloy 625: Experimental investigations of effects of process parameters on melt pool size and shape with spatter analysis,
Nickel alloy 625 (Inconel 625),Laser powder bed fusion (L-PBF),Selective laser melting on EOS M270 (DMLS); melt pool measurements reported for SSR=90°,169,800,,20,,90,,,,,,,,,,,,,,,,,,,,,,,,,,,,,,,,,,,,,,,,,,,,,,,,,,,,,,,,,,,,,,,,,,,,,,,,,,,,,,,,,,,,,,,,,,,,,,,,,,,,,,,,,90,,,,,,,,,,,,,,,,,,,,,,9,45,9,107,8,47,14,154,,,,,,,0.21125,117.36,8440,,,1623.15,,,,,0.39,0.1,,,,0.1,,0.1,,,3.35,,21.01,0.85,0.36,8.77,5/file5,Laser powder bed fusion of nickel alloy 625: Experimental investigations of effects of process parameters on melt pool size and shape with spatter analysis,
Nickel alloy 625 (Inconel 625),Laser powder bed fusion (L-PBF),Selective laser melting on EOS M270 (DMLS); melt pool measurements reported for SSR=90°,169,800,,20,,110,,,,,,,,,,,,,,,,,,,,,,,,,,,,,,,,,,,,,,,,,,,,,,,,,,,,,,,,,,,,,,,,,,,,,,,,,,,,,,,,,,,,,,,,,,,,,,,,,,,,,,,,,90,,,,,,,,,,,,,,,,,,,,,,6,33,11,96,6,43,28,150,,,,,,,0.21125,96.02,8440,,,1623.15,,,,,0.39,0.1,,,,0.1,,0.1,,,3.35,,21.01,0.85,0.36,8.77,5/file5,Laser powder bed fusion of nickel alloy 625: Experimental investigations of effects of process parameters on melt pool size and shape with spatter analysis,
Nickel alloy 625 (Inconel 625),Laser powder bed fusion (L-PBF),Selective laser melting on EOS M270 (DMLS); melt pool measurements reported for SSR=90°,195,800,,20,,90,,,,,,,,,,,,,,,,,,,,,,,,,,,,,,,,,,,,,,,,,,,,,,,,,,,,,,,,,,,,,,,,,,,,,,,,,,,,,,,,,,,,,,,,,,,,,,,,,,,,,,,,,90,,,,,,,,,,,,,,,,,,,,,,12,39,16,103,7,49,15,149,,,,,,,0.24375,135.42,8440,,,1623.15,,,,,0.39,0.1,,,,0.1,,0.1,,,3.35,,21.01,0.85,0.36,8.77,5/file5,Laser powder bed fusion of nickel alloy 625: Experimental investigations of effects of process parameters on melt pool size and shape with spatter analysis,
Nickel alloy 625 (Inconel 625),Laser powder bed fusion (L-PBF),Selective laser melting on EOS M270 (DMLS); melt pool measurements reported for SSR=90°,195,800,,20,,100,,,,,,,,,,,,,,,,,,,,,,,,,,,,,,,,,,,,,,,,,,,,,,,,,,,,,,,,,,,,,,,,,,,,,,,,,,,,,,,,,,,,,,,,,,,,,,,,,,,,,,,,,90,,,,,,,,,,,,,,,,,,,,,,7,41,15,112,6,50,11,155,,,,,,,0.24375,121.88,8440,,,1623.15,,,,,0.39,0.1,,,,0.1,,0.1,,,3.35,,21.01,0.85,0.36,8.77,5/file5,Laser powder bed fusion of nickel alloy 625: Experimental investigations of effects of process parameters on melt pool size and shape with spatter analysis,
IN625,Laser Powder Bed Fusion,EOSINT M280 calibration coupons for density modeling,160.0,2800.0,,40.0,100.0,92.0,,,,0.434783,5.7,1.0,,,,,,,,,,,,,,,,,,1.0,,,,,,,,,,,,,,,,,,,,,,,,,,,,,,,,,,,,,,,,,,,,,,,,,,,,,,,,,,,,,,,,,,,,,,,,,,,,,,,,,,,,,,,,,,,,,,,,,,,,,,,,,,,,,,,,,,,,,0.057143,15.6,5072,403,15.1,1623.15,,,,,,,,,,,,,,,,,,,,,6/file6,Optimization of Laser Powder Bed Fusion Processing Using a Combination of Melt Pool Modeling and Design of Experiment Approaches: Density Control,
IN625,Laser Powder Bed Fusion,EOSINT M280 calibration coupons for density modeling,160.0,2800.0,,40.0,100.0,61.0,,,,0.437158,5.7,1.0,,,,,,,,,,,,,,,,,,1.5,,,,,,,,,,,,,,,,,,,,,,,,,,,,,,,,,,,,,,,,,,,,,,,,,,,,,,,,,,,,,,,,,,,,,,,,,,,,,,,,,,,,,,,,,,,,,,,,,,,,,,,,,,,,,,,,,,,,,0.057143,23.3,5072,403,15.1,1623.15,,,,,,,,,,,,,,,,,,,,,6/file6,Optimization of Laser Powder Bed Fusion Processing Using a Combination of Melt Pool Modeling and Design of Experiment Approaches: Density Control,
IN625,Laser Powder Bed Fusion,EOSINT M280 calibration coupons for density modeling,160.0,2800.0,,40.0,100.0,52.0,,,,0.437063,5.7,1.0,,,,,,,,,,,,,,,,,,1.76,,,,,,,,,,,,,,,,,,,,,,,,,,,,,,,,,,,,,,,,,,,,,,,,,,,,,,,,,,,,,,,,,,,,,,,,,,,,,,,,,,,,,,,,,,,,,,,,,,,,,,,,,,,,,,,,,,,,,0.057143,27.4,5072,403,15.1,1623.15,,,,,,,,,,,,,,,,,,,,,6/file6,Optimization of Laser Powder Bed Fusion Processing Using a Combination of Melt Pool Modeling and Design of Experiment Approaches: Density Control,
IN625,Laser Powder Bed Fusion,EOSINT M280 calibration coupons for density modeling,160.0,2800.0,,40.0,100.0,46.0,,,,0.434783,5.7,1.0,,,,,,,,,,,,,,,,,,2.0,,,,,,,,,,,,,,,,,,,,,,,,,,,,,,,,,,,,,,,,,,,,,,,,,,,,,,,,,,,,,,,,,,,,,,,,,,,,,,,,,,,,,,,,,,,,,,,,,,,,,,,,,,,,,,,,,,,,,0.057143,31.1,5072,403,15.1,1623.15,,,,,,,,,,,,,,,,,,,,,6/file6,Optimization of Laser Powder Bed Fusion Processing Using a Combination of Melt Pool Modeling and Design of Experiment Approaches: Density Control,
IN625,Laser Powder Bed Fusion,EOSINT M280 calibration coupons for density modeling,160.0,2800.0,,40.0,100.0,37.0,,,,0.432432,5.7,1.0,,,,,,,,,,,,,,,,,,2.5,,,,,,,,,,,,,,,,,,,,,,,,,,,,,,,,,,,,,,,,,,,,,,,,,,,,,,,,,,,,,,,,,,,,,,,,,,,,,,,,,,,,,,,,,,,,,,,,,,,,,,,,,,,,,,,,,,,,,0.057143,38.9,5072,403,15.1,1623.15,,,,,,,,,,,,,,,,,,,,,6/file6,Optimization of Laser Powder Bed Fusion Processing Using a Combination of Melt Pool Modeling and Design of Experiment Approaches: Density Control,
