Repository: BaratiLab/Material-Database-Agent

# Material Database Agent

This repository contains the PDF inputs and local tooling needed to reproduce the Material Database Agent (MDA) benchmark workflows.

MDA is a multimodal, agentic literature-mining workflow. It converts scientific PDFs into markdown and extracted figures, sends each paper's parsed content to specialized subagents, writes one intermediate JSON file per paper, and then aggregates those JSON files into a final CSV material database.

## Repository Contents

- `PDFs_meltpoolnet/` - paper PDFs used for the MeltpoolNet benchmark.
- `PDFs_refrac/` - paper PDFs used for the refractory HEA/CCA benchmark.
- `BulkModulus_test_database_MPPolak_DMorgan.xlsx` - bulk modulus benchmark spreadsheet used for the prior text-only comparison.
- `marker_pdfs/` - copied local MCP server for converting PDF folders to markdown with image extraction. The virtual environment from `/home/ash/matdatabase/marker_pdfs/.venv` was intentionally not copied.

## Marker PDFs MCP Server

The copied MCP server is in `marker_pdfs/`. It exposes two tools:

- `convert_pdfs_to_markdown` - process selected numbered folders.
- `convert_all_pdfs_to_markdown` - process every folder under the configured input directory.

The server expects an input directory containing numbered subfolders. Each subfolder can contain one or more PDF files. It writes markdown, extracted images, and log files to the configured output directory while preserving the folder structure.

## Datasets Used

# Table 2 — MeltpoolNet benchmark

Reproduces Table 2: precision (P), recall (R) and F1 for five fields, plus
melting-temperature MAE, for each of the five models.

## Files

```
table2_meltpoolnet/
├── meltpoolnet_lib.py        # shared evaluation logic (metrics, matching, mapping parsers)
├── run_all.py                # runs all five models
├── meltpoolnet_regression.csv# ORIGINAL ground truth (Akbari et al., shared by all models)
├── gpt54/   gpt52/   claude/   glm/   qwen/
│     ├── evaluate.py                 # model-specific config + run
│     ├── extracted_data_*.csv        # RECONSTRUCTED dataset for this model
│     ├── <row_mapping>.csv           # frozen 100-pair mapping used in the paper
│     └── results_reproduced.csv      # written when you run evaluate.py
```

The row-mapping file name differs per model (it is whatever was produced during
the manual mapping):

| Model  | Reconstructed CSV                 | Row-mapping file |
|--------|-----------------------------------|------------------|
| gpt54  | `extracted_data_codex_gpt54.csv`  | `row_mapping_original_to_reconstructed_codex_gpt54.csv` |
| gpt52  | `extracted_data_codex.csv`        | `row_mapping_original_to_reconstructed.csv` |
| claude | `extracted_data_claude.csv`       | `row_mapping_original_to_reconstructed.csv` |
| glm    | `extracted_data_glm.csv`          | `same_row_mapping_100_manual.csv` |
| qwen   | `extracted_data_qwen.csv`         | `row_mapping_100_same_rows.csv` |

## Run

```bash
python3 run_all.py            # all five models
python3 claude/evaluate.py    # one model
```

## Method

For each of the 100 mapped row pairs and each evaluated field, the reconstructed
cell is classified (Sierepeklis & Cole, 2022,
https://doi.org/10.1038/s41597-022-01752-1):

- **TP** — both present and matching (within the field tolerance)
- **FP** — both present but mismatched, *or* original empty while reconstructed
  has a value
- **FN** — original present, reconstructed empty
- both empty → not counted

Then `P = TP/(TP+FP)`, `R = TP/(TP+FN)`, `F1 = 2PR/(P+R)`. Melting-temperature
MAE is the mean of `|orig − recon|` over pairs where both report a value.

### Per-field matching tolerances

The five extractions use different numeric conventions, so the tolerance / unit
handling is set per model in its `evaluate.py` (and matches the per-model
methodology notes in the original data folders):

- **claude / gpt52** report beam diameter in metres and hatch spacing in mm,
  whereas the ground truth uses mm and micrometres — a factor of 1000 is applied
  before comparison.
- **gpt54 / glm / qwen** use the same numeric scale as the ground truth (no
  conversion).
- `E (J/mm)` and `d/w` use a 1% relative tolerance; `beam D` and
  `depth of meltpool` use a small absolute tolerance; `Hatch spacing` uses the
  per-model tolerance noted in the script.

### Row-index conventions

Most mapping files number rows as **1-based file lines** (header = line 1). The
GPT-5.4 mapping numbers rows as **1-based data rows** (header excluded) and only
its first 100 pairs are used. Both conventions are handled in
`meltpoolnet_lib.py`.

## Expected values (from the paper)

P / R / F1 in %, melting-T MAE in K.

| Field             | GPT-5.4 (P/R/F1)      | GPT-5.2             | Claude Opus 4.6     | GLM 5V Turbo        | Qwen-3.5            |
|-------------------|-----------------------|---------------------|---------------------|---------------------|---------------------|

File: result_reproducibility/table2_meltpoolnet/qwen/extracted_data_qwen.csv (part 1 of 7)
Material,Process,Sub-process,Power,Velocity,powder flowrate,layer thickness,beam D,Hatch spacing,depth of meltpool,width of melt pool,length of melt pool,d/w,l/w,Other ratios,E (J/mm),E (J/mm3),density,Cp,k,melting T,minimum absorptivity,Y (wt%),Zn (wt%),Mg (wt%),Si (wt%),Al (wt%),Sn (wt%),Zr (wt%),W (wt%),Ti (wt%),V (wt%),Co (wt%),Cu (wt%),Ta (wt%),Nb (wt%),Ni (wt.%),Cr (wt.%),Fe (wt.%),Mn (wt%),Mo (wt.%),paper ID,paper,Dois
Ti-6Al-4V,Laser Powder Bed Fusion (LPBF),EOS M290 machine with plasma atomized powder,280,1200,,30,100,140,84,168,,0.35,,H_W_ratio=0.83,0.233,56,4430,526,,,0.48,,,,,6,,,,89,4,,,,,,,,,,addma_2020_gordon,Defect structure process maps for laser powder bed fusion additive manufacturing,10.1016/j.addma.2020.101548
Ti-6Al-4V,Laser Powder Bed Fusion (LPBF),EOS M290 machine with plasma atomized powder,280,400,,30,100,140,144,288,,0.21,,H_W_ratio=0.49,0.7,167,4430,526,,,0.48,,,,,6,,,,89,4,,,,,,,,,,addma_2020_gordon,Defect structure process maps for laser powder bed fusion additive manufacturing,10.1016/j.addma.2020.101548
Ti-6Al-4V,Laser Powder Bed Fusion (LPBF),EOS M290 machine with plasma atomized powder,280,800,,30,100,140,102,204,,0.29,,H_W_ratio=0.68,0.35,83,4430,526,,,0.48,,,,,6,,,,89,4,,,,,,,,,,addma_2020_gordon,Defect structure process maps for laser powder bed fusion additive manufacturing,10.1016/j.addma.2020.101548
Ti-6Al-4V,Laser Powder Bed Fusion (LPBF),EOS M290 machine with plasma atomized powder,280,1000,,30,100,140,92,184,,0.32,,H_W_ratio=0.76,0.28,67,4430,526,,,0.48,,,,,6,,,,89,4,,,,,,,,,,addma_2020_gordon,Defect structure process maps for laser powder bed fusion additive manufacturing,10.1016/j.addma.2020.101548
Ti-6Al-4V,Laser Powder Bed Fusion (LPBF),EOS M290 machine with plasma atomized powder,280,1500,,30,100,80,75,150,,0.4,,H_W_ratio=0.53,0.187,44,4430,526,,,0.48,,,,,6,,,,89,4,,,,,,,,,,addma_2020_gordon,Defect structure process maps for laser powder bed fusion additive manufacturing,10.1016/j.addma.2020.101548
Ti-6Al-4V,Laser Powder Bed Fusion (LPBF),EOS M290 machine with plasma atomized powder,370,1200,,30,100,140,96,192,,0.31,,H_W_ratio=0.73,0.308,73,4430,526,,,0.48,,,,,6,,,,89,4,,,,,,,,,,addma_2020_gordon,Defect structure process maps for laser powder bed fusion additive manufacturing,10.1016/j.addma.2020.101548
Ti-6Al-4V,Laser Powder Bed Fusion (LPBF),EOS M290 machine with plasma atomized powder,325,1200,,30,100,140,90,180,,0.33,,H_W_ratio=0.78,0.271,64,4430,526,,,0.48,,,,,6,,,,89,4,,,,,,,,,,addma_2020_gordon,Defect structure process maps for laser powder bed fusion additive manufacturing,10.1016/j.addma.2020.101548
Ti-6Al-4V,Laser Powder Bed Fusion (LPBF),EOS M290 machine with plasma atomized powder,100,1200,,30,100,50,50,100,,0.6,,H_W_ratio=0.5,0.083,56,4430,526,,,0.48,,,,,6,,,,89,4,,,,,,,,,,addma_2020_gordon,Defect structure process maps for laser powder bed fusion additive manufacturing,10.1016/j.addma.2020.101548
Ti-6Al-4V,Laser Powder Bed Fusion (LPBF),EOS M290 machine with plasma atomized powder,165,1200,,30,100,140,64,128,,0.47,,H_W_ratio=1.1,0.138,33,4430,526,,,0.48,,,,,6,,,,89,4,,,,,,,,,,addma_2020_gordon,Defect structure process maps for laser powder bed fusion additive manufacturing,10.1016/j.addma.2020.101548
Ti-6Al-4V,Laser Powder Bed Fusion (LPBF),EOS M290 machine with plasma atomized powder,280,1200,,30,100,160,84,168,,0.36,,H_W_ratio=0.95,0.233,49,4430,526,,,0.48,,,,,6,,,,89,4,,,,,,,,,,addma_2020_gordon,Defect structure process maps for laser powder bed fusion additive manufacturing,10.1016/j.addma.2020.101548
Ti-6Al-4V,Laser Powder Bed Fusion (LPBF),EOS M290 machine with plasma atomized powder,280,1200,,30,100,40,84,168,,0.36,,H_W_ratio=0.24,0.233,194,4430,526,,,0.48,,,,,6,,,,89,4,,,,,,,,,,addma_2020_gordon,Defect structure process maps for laser powder bed fusion additive manufacturing,10.1016/j.addma.2020.101548
Ti-6Al-4V,Laser Powder Bed Fusion (LPBF),EOS M290 machine with plasma atomized powder,370,1000,,30,100,240,105,210,,0.29,,H_W_ratio=1.14,0.37,51,4430,526,,,0.48,,,,,6,,,,89,4,,,,,,,,,,addma_2020_gordon,Defect structure process maps for laser powder bed fusion additive manufacturing,10.1016/j.addma.2020.101548
Invar 36,Laser Powder Bed Fusion (LPBF) / Laser Glazing,Single and Multiple Pass Experiments,200,1600,,,70,80,46,105.1,1100,0.438,10.47,,0.125,,8050,515,10.15,1727,,,,,,,,,,,,,,,,36,,64,,,file10,Processing parameter and transient effects on melt pool geometry in additive manufacturing of Invar 36,10.1007/s00170-019-04217-8
Invar 36,Laser Powder Bed Fusion (LPBF) / Laser Glazing,Single and Multiple Pass Experiments,200,2000,,,70,80,40,100.782,1100,0.397,10.92,,0.1,,8050,515,10.15,1727,,,,,,,,,,,,,,,,36,,64,,,file10,Processing parameter and transient effects on melt pool geometry in additive manufacturing of Invar 36,10.1007/s00170-019-04217-8
Invar 36,Laser Powder Bed Fusion (LPBF) / Laser Glazing,Single and Multiple Pass Experiments,200,2600,,,70,80,34,92.495,1100,0.368,11.89,,0.077,,8050,515,10.15,1727,,,,,,,,,,,,,,,,36,,64,,,file10,Processing parameter and transient effects on melt pool geometry in additive manufacturing of Invar 36,10.1007/s00170-019-04217-8
Invar 36,Laser Powder Bed Fusion (LPBF) / Laser Glazing,Single and Multiple Pass Experiments,250,1600,,,70,80,52,115.641,1350,0.45,11.67,,0.156,,8050,515,10.15,1727,,,,,,,,,,,,,,,,36,,64,,,file10,Processing parameter and transient effects on melt pool geometry in additive manufacturing of Invar 36,10.1007/s00170-019-04217-8
Invar 36,Laser Powder Bed Fusion (LPBF) / Laser Glazing,Single and Multiple Pass Experiments,250,2000,,,70,80,46,109.657,1350,0.42,12.31,,0.125,,8050,515,10.15,1727,,,,,,,,,,,,,,,,36,,64,,,file10,Processing parameter and transient effects on melt pool geometry in additive manufacturing of Invar 36,10.1007/s00170-019-04217-8
Invar 36,Laser Powder Bed Fusion (LPBF) / Laser Glazing,Single and Multiple Pass Experiments,250,2600,,,70,80,39,102.964,1350,0.379,13.11,,0.096,,8050,515,10.15,1727,,,,,,,,,,,,,,,,36,,64,,,file10,Processing parameter and transient effects on melt pool geometry in additive manufacturing of Invar 36,10.1007/s00170-019-04217-8
Invar 36,Laser Powder Bed Fusion (LPBF) / Laser Glazing,Single and Multiple Pass Experiments,300,1600,,,70,80,58,132.202,1650,0.439,12.48,,0.188,,8050,515,10.15,1727,,,,,,,,,,,,,,,,36,,64,,,file10,Processing parameter and transient effects on melt pool geometry in additive manufacturing of Invar 36,10.1007/s00170-019-04217-8
Invar 36,Laser Powder Bed Fusion (LPBF) / Laser Glazing,Single and Multiple Pass Experiments,300,2000,,,70,80,51,118.195,1650,0.431,13.96,,0.15,,8050,515,10.15,1727,,,,,,,,,,,,,,,,36,,64,,,file10,Processing parameter and transient effects on melt pool geometry in additive manufacturing of Invar 36,10.1007/s00170-019-04217-8
Invar 36,Laser Powder Bed Fusion (LPBF) / Laser Glazing,Single and Multiple Pass Experiments,300,2600,,,70,80,44,112.338,1650,0.392,14.69,,0.115,,8050,515,10.15,1727,,,,,,,,,,,,,,,,36,,64,,,file10,Processing parameter and transient effects on melt pool geometry in additive manufacturing of Invar 36,10.1007/s00170-019-04217-8
Inconel 718,Laser Powder Bed Fusion (L-PBF),Selective Laser Melting (SLM),75,800,,40,,,,,,,,,2.3,,,,,,,,,,,,,,,,,,,,,,,,,,file11,Influence of laser processing parameters on porosity in Inconel 718 during additive manufacturing,10.1007/s00170-019-03652-y
Inconel 718,Laser Powder Bed Fusion (L-PBF),Selective Laser Melting (SLM),75,1500,,40,,,,,,,,,1.2,,,,,,,,,,,,,,,,,,,,,,,,,,file11,Influence of laser processing parameters on porosity in Inconel 718 during additive manufacturing,10.1007/s00170-019-03652-y
Inconel 718,Laser Powder Bed Fusion (L-PBF),Selective Laser Melting (SLM),75,2200,,40,,,,,,,,,0.8,,,,,,,,,,,,,,,,,,,,,,,,,,file11,Influence of laser processing parameters on porosity in Inconel 718 during additive manufacturing,10.1007/s00170-019-03652-y
Inconel 718,Laser Powder Bed Fusion (L-PBF),Selective Laser Melting (SLM),150,800,,40,,,,,,,,,4.6,,,,,,,,,,,,,,,,,,,,,,,,,,file11,Influence of laser processing parameters on porosity in Inconel 718 during additive manufacturing,10.1007/s00170-019-03652-y
Inconel 718,Laser Powder Bed Fusion (L-PBF),Selective Laser Melting (SLM),150,1500,,40,,,,,,,,,2.5,,,,,,,,,,,,,,,,,,,,,,,,,,file11,Influence of laser processing parameters on porosity in Inconel 718 during additive manufacturing,10.1007/s00170-019-03652-y
Inconel 718,Laser Powder Bed Fusion (L-PBF),Selective Laser Melting (SLM),150,2200,,40,,,,,,,,,1.7,,,,,,,,,,,,,,,,,,,,,,,,,,file11,Influence of laser processing parameters on porosity in Inconel 718 during additive manufacturing,10.1007/s00170-019-03652-y
Inconel 718,Laser Powder Bed Fusion (L-PBF),Selective Laser Melting (SLM),225,800,,40,,,,,,,,,7,,,,,,,,,,,,,,,,,,,,,,,,,,file11,Influence of laser processing parameters on porosity in Inconel 718 during additive manufacturing,10.1007/s00170-019-03652-y
Inconel 718,Laser Powder Bed Fusion (L-PBF),Selective Laser Melting (SLM),225,1500,,40,,,,,,,,,3.7,,,,,,,,,,,,,,,,,,,,,,,,,,file11,Influence of laser processing parameters on porosity in Inconel 718 during additive manufacturing,10.1007/s00170-019-03652-y
Inconel 718,Laser Powder Bed Fusion (L-PBF),Selective Laser Melting (SLM),225,2200,,40,,,,,,,,,2.5,,,,,,,,,,,,,,,,,,,,,,,,,,file11,Influence of laser processing parameters on porosity in Inconel 718 during additive manufacturing,10.1007/s00170-019-03652-y
Inconel 718,Laser Powder Bed Fusion (L-PBF),Selective Laser Melting (SLM),300,800,,40,,,,,,,,,9.3,,,,,,,,,,,,,,,,,,,,,,,,,,file11,Influence of laser processing parameters on porosity in Inconel 718 during additive manufacturing,10.1007/s00170-019-03652-y
Inconel 718,Laser Powder Bed Fusion (L-PBF),Selective Laser Melting (SLM),300,1500,,40,,,115,142,,0.81,,,5,,,,,,,,,,,,,,,,,,,,,,,,,,file11,Influence of laser processing parameters on porosity in Inconel 718 during additive manufacturing,10.1007/s00170-019-03652-y
Inconel 718,Laser Powder Bed Fusion (L-PBF),Selective Laser Melting (SLM),300,2200,,40,,,,,,,,,3.4,,,,,,,,,,,,,,,,,,,,,,,,,,file11,Influence of laser processing parameters on porosity in Inconel 718 during additive manufacturing,10.1007/s00170-019-03652-y
Inconel 718,Laser Powder Bed Fusion (L-PBF),Selective Laser Melting (SLM),75,800,,40,,,,,,,,porosity_percent=100,2.3,,,,,,,,,,,,,,,,,,,,,,,,,,file11,Influence of laser processing parameters on porosity in Inconel 718 during additive manufacturing,10.1007/s00170-019-03652-y
Inconel 718,Laser Powder Bed Fusion (L-PBF),Selective Laser Melting (SLM),75,1200,,40,,,,,,,,,1.5,,,,,,,,,,,,,,,,,,,,,,,,,,file11,Influence of laser processing parameters on porosity in Inconel 718 during additive manufacturing,10.1007/s00170-019-03652-y
Inconel 718,Laser Powder Bed Fusion (L-PBF),Selective Laser Melting (SLM),75,1600,,40,,,,,,,,,1.1,,,,,,,,,,,,,,,,,,,,,,,,,,file11,Influence of laser processing parameters on porosity in Inconel 718 during additive manufacturing,10.1007/s00170-019-03652-y
Inconel 718,Laser Powder Bed Fusion (L-PBF),Selective Laser Melting (SLM),75,2000,,40,,,,,,,,,0.9,,,,,,,,,,,,,,,,,,,,,,,,,,file11,Influence of laser processing parameters on porosity in Inconel 718 during additive manufacturing,10.1007/s00170-019-03652-y
Inconel 718,Laser Powder Bed Fusion (L-PBF),Selective Laser Melting (SLM),120,800,,40,,,,,,,,,3.7,,,,,,,,,,,,,,,,,,,,,,,,,,file11,Influence of laser processing parameters on porosity in Inconel 718 during additive manufacturing,10.1007/s00170-019-03652-y
Inconel 718,Laser Powder Bed Fusion (L-PBF),Selective Laser Melting (SLM),120,1200,,40,,,,,,,,,2.5,,,,,,,,,,,,,,,,,,,,,,,,,,file11,Influence of laser processing parameters on porosity in Inconel 718 during additive manufacturing,10.1007/s00170-019-03652-y
Inconel 718,Laser Powder Bed Fusion (L-PBF),Selective Laser Melting (SLM),120,1600,,40,,,,,,,,,1.8,,,,,,,,,,,,,,,,,,,,,,,,,,file11,Influence of laser processing parameters on porosity in Inconel 718 during additive manufacturing,10.1007/s00170-019-03652-y
Inconel 718,Laser Powder Bed Fusion (L-PBF),Selective Laser Melting (SLM),120,2000,,40,,,,,,,,,1.5,,,,,,,,,,,,,,,,,,,,,,,,,,file11,Influence of laser processing parameters on porosity in Inconel 718 during additive manufacturing,10.1007/s00170-019-03652-y
Inconel 718,Laser Powder Bed Fusion (L-PBF),Selective Laser Melting (SLM),165,800,,40,,,73,112,,0.65,,porosity_percent=0.5,5.1,,,,,,,,,,,,,,,,,,,,,,,,,,file11,Influence of laser processing parameters on porosity in Inconel 718 during additive manufacturing,10.1007/s00170-019-03652-y
Inconel 718,Laser Powder Bed Fusion (L-PBF),Selective Laser Melting (SLM),165,1200,,40,,,,,,,,,3.4,,,,,,,,,,,,,,,,,,,,,,,,,,file11,Influence of laser processing parameters on porosity in Inconel 718 during additive manufacturing,10.1007/s00170-019-03652-y
Inconel 718,Laser Powder Bed Fusion (L-PBF),Selective Laser Melting (SLM),165,1600,,40,,,,,,,,,2.5,,,,,,,,,,,,,,,,,,,,,,,,,,file11,Influence of laser processing parameters on porosity in Inconel 718 during additive manufacturing,10.1007/s00170-019-03652-y
Inconel 718,Laser Powder Bed Fusion (L-PBF),Selective Laser Melting (SLM),165,2000,,40,,,,,,,,,2,,,,,,,,,,,,,,,,,,,,,,,,,,file11,Influence of laser processing parameters on porosity in Inconel 718 during additive manufacturing,10.1007/s00170-019-03652-y
Inconel 718,Laser Powder Bed Fusion (L-PBF),Selective Laser Melting (SLM),225,800,,40,,,,,,,,porosity_percent=0.5,7,,,,,,,,,,,,,,,,,,,,,,,,,,file11,Influence of laser processing parameters on porosity in Inconel 718 during additive manufacturing,10.1007/s00170-019-03652-y
Inconel 718,Laser Powder Bed Fusion (L-PBF),Selective Laser Melting (SLM),225,2000,,40,,,,,,,,,2.8,,,,,,,,,,,,,,,,,,,,,,,,,,file11,Influence of laser processing parameters on porosity in Inconel 718 during additive manufacturing,10.1007/s00170-019-03652-y
Inconel 718,Laser Powder Bed Fusion (L-PBF),Selective Laser Melting (SLM),285,800,,40,,,,,,,,porosity_percent=0.5,8.9,,,,,,,,,,,,,,,,,,,,,,,,,,file11,Influence of laser processing parameters on porosity in Inconel 718 during additive manufacturing,10.1007/s00170-019-03652-y
Inconel 718,Laser Powder Bed Fusion (L-PBF),Selective Laser Melting (SLM),285,2000,,40,,,,,,,,,3.5,,,,,,,,,,,,,,,,,,,,,,,,,,file11,Influence of laser processing parameters on porosity in Inconel 718 during additive manufacturing,10.1007/s00170-019-03652-y
Inconel 718,Laser Powder Bed Fusion (L-PBF),Selective Laser Melting (SLM),330,800,,40,,,,,,,,porosity_percent=0.5,10.3,,,,,,,,,,,,,,,,,,,,,,,,,,file11,Influence of laser processing parameters on porosity in Inconel 718 during additive manufacturing,10.1007/s00170-019-03652-y
Inconel 718,Laser Powder Bed Fusion (L-PBF),Selective Laser Melting (SLM),330,2000,,40,,,,,,,,porosity_percent=1.5,4.1,,,,,,,,,,,,,,,,,,,,,,,,,,file11,Influence of laser processing parameters on porosity in Inconel 718 during additive manufacturing,10.1007/s00170-019-03652-y
Inconel 718,Laser Powder Bed Fusion (L-PBF),Selective Laser Melting (SLM),375,800,,40,,,,,,,,porosity_percent=0.5,11.7,,,,,,,,,,,,,,,,,,,,,,,,,,file11,Influence of laser processing parameters on porosity in Inconel 718 during additive manufacturing,10.1007/s00170-019-03652-y
Inconel 718,Laser Powder Bed Fusion (L-PBF),Selective Laser Melting (SLM),375,2000,,40,,,,,,,,porosity_percent=1.5,4.7,,,,,,,,,,,,,,,,,,,,,,,,,,file11,Influence of laser processing parameters on porosity in Inconel 718 during additive manufacturing,10.1007/s00170-019-03652-y
AlSi10Mg,Laser Powder Bed Fusion,Single-track laser scanning,104,400,,100,100,,,,,,,regime=no_melt_pool,,,,,,,0.05,,0.007,0.309,9.908,Balance,<0.001,0.002,,0.009,0.011,,0.002,,,0.006,0.001,0.138,0.041,,file12,In-situ characterization and quantification of melt pool variation under constant input energy density in laser powder bed fusion additive manufacturing process,10.1016/j.addma.2019.04.021
AlSi10Mg,Laser Powder Bed Fusion,Single-track laser scanning,208,800,,100,100,,20,150,100,0.13,0.67,regime=conduction,0.26,,,,,,0.05,,0.007,0.309,9.908,Balance,<0.001,0.002,,0.009,0.011,,0.002,,,0.006,0.001,0.138,0.041,,file12,In-situ characterization and quantification of melt pool variation under constant input energy density in laser powder bed fusion additive manufacturing process,10.1016/j.addma.2019.04.021
AlSi10Mg,Laser Powder Bed Fusion,Single-track laser scanning,312,1200,,100,100,,30,180,250,0.17,1.39,regime=conduction,0.26,,,,,,0.05,,0.007,0.309,9.908,Balance,<0.001,0.002,,0.009,0.011,,0.002,,,0.006,0.001,0.138,0.041,,file12,In-situ characterization and quantification of melt pool variation under constant input energy density in laser powder bed fusion additive manufacturing process,10.1016/j.addma.2019.04.021
AlSi10Mg,Laser Powder Bed Fusion,Single-track laser scanning,416,1600,,100,100,,55,200,600,0.275,3,regime=transition,0.26,,,,,,0.05,,0.007,0.309,9.908,Balance,<0.001,0.002,,0.009,0.011,,0.002,,,0.006,0.001,0.138,0.041,,file12,In-situ characterization and quantification of melt pool variation under constant input energy density in laser powder bed fusion additive manufacturing process,10.1016/j.addma.2019.04.021
AlSi10Mg,Laser Powder Bed Fusion,Single-track laser scanning,520,2000,,100,100,,58,190,900,0.305,4.74,regime=transition,0.26,,,,,,0.05,,0.007,0.309,9.908,Balance,<0.001,0.002,,0.009,0.011,,0.002,,,0.006,0.001,0.138,0.041,,file12,In-situ characterization and quantification of melt pool variation under constant input energy density in laser powder bed fusion additive manufacturing process,10.1016/j.addma.2019.04.021
AlSi10Mg,Laser Powder Bed Fusion,Single-track laser scanning,104,200,,100,100,,25,150,150,0.17,1,regime=conduction,0.52,,,,,,0.05,,0.007,0.309,9.908,Balance,<0.001,0.002,,0.009,0.011,,0.002,,,0.006,0.001,0.138,0.041,,file12,In-situ characterization and quantification of melt pool variation under constant input energy density in laser powder bed fusion additive manufacturing process,10.1016/j.addma.2019.04.021
AlSi10Mg,Laser Powder Bed Fusion,Single-track laser scanning,208,400,,100,100,,55,200,300,0.275,1.5,regime=conduction,0.52,,,,,,0.05,,0.007,0.309,9.908,Balance,<0.001,0.002,,0.009,0.011,,0.002,,,0.006,0.001,0.138,0.041,,file12,In-situ characterization and quantification of melt pool variation under constant input energy density in laser powder bed fusion additive manufacturing process,10.1016/j.addma.2019.04.021
AlSi10Mg,Laser Powder Bed Fusion,Single-track laser scanning,312,600,,100,100,,125,380,1000,0.33,2.63,regime=keyhole,0.52,,,,,,0.05,,0.007,0.309,9.908,Balance,<0.001,0.002,,0.009,0.011,,0.002,,,0.006,0.001,0.138,0.041,,file12,In-situ characterization and quantification of melt pool variation under constant input energy density in laser powder bed fusion additive manufacturing process,10.1016/j.addma.2019.04.021
AlSi10Mg,Laser Powder Bed Fusion,Single-track laser scanning,416,800,,100,100,,140,400,1400,0.35,3.5,regime=keyhole,0.52,,,,,,0.05,,0.007,0.309,9.908,Balance,<0.001,0.002,,0.009,0.011,,0.002,,,0.006,0.001,0.138,0.041,,file12,In-situ characterization and quantification of melt pool variation under constant input energy density in laser powder bed fusion additive manufacturing process,10.1016/j.addma.2019.04.021
AlSi10Mg,Laser Powder Bed Fusion,Single-track laser scanning,520,1000,,100,100,,160,410,1500,0.39,3.66,regime=keyhole,0.52,,,,,,0.05,,0.007,0.309,9.908,Balance,<0.001,0.002,,0.009,0.011,,0.002,,,0.006,0.001,0.138,0.041,,file12,In-situ characterization and quantification of melt pool variation under constant input energy density in laser powder bed fusion additive manufacturing process,10.1016/j.addma.2019.04.021
AlSi10Mg,Laser Powder Bed Fusion,Single-track laser scanning,104,100,,100,100,,50,180,200,0.28,1.11,regime=conduction,1.04,,,,,,0.05,,0.007,0.309,9.908,Balance,<0.001,0.002,,0.009,0.011,,0.002,,,0.006,0.001,0.138,0.041,,file12,In-situ characterization and quantification of melt pool variation under constant input energy density in laser powder bed fusion additive manufacturing process,10.1016/j.addma.2019.04.021
AlSi10Mg,Laser Powder Bed Fusion,Single-track laser scanning,208,200,,100,100,,70,220,250,0.32,1.14,regime=conduction,1.04,,,,,,0.05,,0.007,0.309,9.908,Balance,<0.001,0.002,,0.009,0.011,,0.002,,,0.006,0.001,0.138,0.041,,file12,In-situ characterization and quantification of melt pool variation under constant input energy density in laser powder bed fusion additive manufacturing process,10.1016/j.addma.2019.04.021
AlSi10Mg,Laser Powder Bed Fusion,Single-track laser scanning,312,300,,100,100,,380,420,2200,0.9,5.24,regime=keyhole,1.04,,,,,,0.05,,0.007,0.309,9.908,Balance,<0.001,0.002,,0.009,0.011,,0.002,,,0.006,0.001,0.138,0.041,,file12,In-situ characterization and quantification of melt pool variation under constant input energy density in laser powder bed fusion additive manufacturing process,10.1016/j.addma.2019.04.021
AlSi10Mg,Laser Powder Bed Fusion,Single-track laser scanning,416,400,,100,100,,430,480,2300,0.9,4.79,regime=keyhole,1.04,,,,,,0.05,,0.007,0.309,9.908,Balance,<0.001,0.002,,0.009,0.011,,0.002,,,0.006,0.001,0.138,0.041,,file12,In-situ characterization and quantification of melt pool variation under constant input energy density in laser powder bed fusion additive manufacturing process,10.1016/j.addma.2019.04.021
AlSi10Mg,Laser Powder Bed Fusion,Single-track laser scanning,520,500,,100,100,,480,500,3100,0.96,6.2,regime=keyhole,1.04,,,,,,0.05,,0.007,0.309,9.908,Balance,<0.001,0.002,,0.009,0.011,,0.002,,,0.006,0.001,0.138,0.041,,file12,In-situ characterization and quantification of melt pool variation under constant input energy density in laser powder bed fusion additive manufacturing process,10.1016/j.addma.2019.04.021
AlSi10Mg,Laser Powder Bed Fusion,Single-track laser scanning,208,600,,100,100,,,,,,,regime=conduction,0.347,,,,,,0.05,,0.007,0.309,9.908,Balance,<0.001,0.002,,0.009,0.011,,0.002,,,0.006,0.001,0.138,0.041,,file12,In-situ characterization and quantification of melt pool variation under constant input energy density in laser powder bed fusion additive manufacturing process,10.1016/j.addma.2019.04.021
AlSi10Mg,Laser Powder Bed Fusion,Single-track laser scanning,260,600,,100,100,,,,,,,depression_zone_width_um=25; depression_zone_depth_um=60; tilt_angle_deg=23; regime=transition,0.433,,,,,,0.05,,0.007,0.309,9.908,Balance,<0.001,0.002,,0.009,0.011,,0.002,,,0.006,0.001,0.138,0.041,,file12,In-situ characterization and quantification of melt pool variation under constant input energy density in laser powder bed fusion additive manufacturing process,10.1016/j.addma.2019.04.021
AlSi10Mg,Laser Powder Bed Fusion,Single-track laser scanning,312,600,,100,100,,,,,,,depression_zone_width_um=110; depression_zone_depth_um=100; tilt_angle_deg=20; regime=transition,0.52,,,,,,0.05,,0.007,0.309,9.908,Balance,<0.001,0.002,,0.009,0.011,,0.002,,,0.006,0.001,0.138,0.041,,file12,In-situ characterization and quantification of melt pool variation under constant input energy density in laser powder bed fusion additive manufacturing process,10.1016/j.addma.2019.04.021
AlSi10Mg,Laser Powder Bed Fusion,Single-track laser scanning,364,600,,100,100,,,,,,,depression_zone_width_um=70; depression_zone_depth_um=190; tilt_angle_deg=14; regime=keyhole,0.607,,,,,,0.05,,0.007,0.309,9.908,Balance,<0.001,0.002,,0.009,0.011,,0.002,,,0.006,0.001,0.138,0.041,,file12,In-situ characterization and quantification of melt pool variation under constant input energy density in laser powder bed fusion additive manufacturing process,10.1016/j.addma.2019.04.021
AlSi10Mg,Laser Powder Bed Fusion,Single-track laser scanning,416,600,,100,100,,,,,,,depression_zone_width_um=75; depression_zone_depth_um=260; tilt_angle_deg=12; regime=keyhole,0.693,,,,,,0.05,,0.007,0.309,9.908,Balance,<0.001,0.002,,0.009,0.011,,0.002,,,0.006,0.001,0.138,0.041,,file12,In-situ characterization and quantification of melt pool variation under constant input energy density in laser powder bed fusion additive manufacturing process,10.1016/j.addma.2019.04.021
AlSi10Mg,Laser Powder Bed Fusion,Single-track laser scanning,416,400,,100,100,,,,,,,depression_zone_width_um=75; depression_zone_depth_um=410; tilt_angle_deg=6; regime=keyhole,1.04,,,,,,0.05,,0.007,0.309,9.908,Balance,<0.001,0.002,,0.009,0.011,,0.002,,,0.006,0.001,0.138,0.041,,file12,In-situ characterization and quantification of melt pool variation under constant input energy density in laser powder bed fusion additive manufacturing process,10.1016/j.addma.2019.04.021
AlSi10Mg,Laser Powder Bed Fusion,Single-track laser scanning,416,800,,100,100,,,,,,,depression_zone_width_um=150; depression_zone_depth_um=120; tilt_angle_deg=21; regime=keyhole,0.52,,,,,,0.05,,0.007,0.309,9.908,Balance,<0.001,0.002,,0.009,0.011,,0.002,,,0.006,0.001,0.138,0.041,,file12,In-situ characterization and quantification of melt pool variation under constant input energy density in laser powder bed fusion additive manufacturing process,10.1016/j.addma.2019.04.021
AlSi10Mg,Laser Powder Bed Fusion,Single-track laser scanning,416,1200,,100,100,,,,,,,depression_zone_width_um=300; depression_zone_depth_um=40; tilt_angle_deg=34; regime=transition,0.347,,,,,,0.05,,0.007,0.309,9.908,Balance,<0.001,0.002,,0.009,0.011,,0.002,,,0.006,0.001,0.138,0.041,,file12,In-situ characterization and quantification of melt pool variation under constant input energy density in laser powder bed fusion additive manufacturing process,10.1016/j.addma.2019.04.021
AlSi10Mg,Laser Powder Bed Fusion,Single-track laser scanning,416,1600,,100,100,,,,,,,depression_zone_width_um=200; depression_zone_depth_um=35; tilt_angle_deg=38; regime=transition,0.26,,,,,,0.05,,0.007,0.309,9.908,Balance,<0.001,0.002,,0.009,0.011,,0.002,,,0.006,0.001,0.138,0.041,,file12,In-situ characterization and quantification of melt pool variation under constant input energy density in laser powder bed fusion additive manufacturing process,10.1016/j.addma.2019.04.021
AlSi10Mg,Laser Powder-Bed Fusion (LPBF),In-situ X-ray imaging of melt pool,104,500,,,,,520,530,3050,1,5.75,length_to_depth=5.87,0.208,,2210,"{'solid': 1098, 'liquid': 1175}",,828,,,,0.4,10,balance,,,,,,,,,,,,,,,supp12,In-situ characterization and quantification of melt pool variation under constant input energy density in laser powder-bed fusion additive manufacturing process,
AlSi10Mg,Laser Powder-Bed Fusion (LPBF),In-situ X-ray imaging of melt pool,104,1000,,,,,170,410,,0.41,,,0.104,,2210,"{'solid': 1098, 'liquid': 1175}",,828,,,,0.4,10,balance,,,,,,,,,,,,,,,supp12,In-situ characterization and quantification of melt pool variation under constant input energy density in laser powder-bed fusion additive manufacturing process,
AlSi10Mg,Laser Powder-Bed Fusion (LPBF),In-situ X-ray imaging of melt pool,104,2000,,,,,60,200,870,0.3,4.35,length_to_depth=14.5,0.052,,2210,"{'solid': 1098, 'liquid': 1175}",,828,,,,0.4,10,balance,,,,,,,,,,,,,,,supp12,In-situ characterization and quantification of melt pool variation under constant input energy density in laser powder-bed fusion additive manufacturing process,
AlSi10Mg,Laser Powder-Bed Fusion (LPBF),In-situ X-ray imaging of melt pool,208,400,,,,,440,520,2300,0.85,4.42,length_to_depth=5.23,0.52,,2210,"{'solid': 1098, 'liquid': 1175}",,828,,,,0.4,10,balance,,,,,,,,,,,,,,,supp12,In-situ characterization and quantification of melt pool variation under constant input energy density in laser powder-bed fusion additive manufacturing process,
AlSi10Mg,Laser Powder-Bed Fusion (LPBF),In-situ X-ray imaging of melt pool,208,800,,,,,145,410,1400,0.35,3.41,length_to_depth=9.66,0.26,,2210,"{'solid': 1098, 'liquid': 1175}",,828,,,,0.4,10,balance,,,,,,,,,,,,,,,supp12,In-situ characterization and quantification of melt pool variation under constant input energy density in laser powder-bed fusion additive manufacturing process,
AlSi10Mg,Laser Powder-Bed Fusion (LPBF),In-situ X-ray imaging of melt pool,208,1600,,,,,60,270,320,0.22,1.19,length_to_depth=5.33,0.13,,2210,"{'solid': 1098, 'liquid': 1175}",,828,,,,0.4,10,balance,,,,,,,,,,,,,,,supp12,In-situ characterization and quantification of melt pool variation under constant input energy density in laser powder-bed fusion additive manufacturing process,
AlSi10Mg,Laser Powder-Bed Fusion (LPBF),In-situ X-ray imaging of melt pool,312,400,,,,,440,520,2300,0.85,4.42,length_to_depth=5.23,0.78,,2210,"{'solid': 1098, 'liquid': 1175}",,828,,,,0.4,10,balance,,,,,,,,,,,,,,,supp12,In-situ characterization and quantification of melt pool variation under constant input energy density in laser powder-bed fusion additive manufacturing process,
AlSi10Mg,Laser Powder-Bed Fusion (LPBF),In-situ X-ray imaging of melt pool,312,800,,,,,145,410,1400,0.35,3.41,length_to_depth=9.66,0.39,,2210,"{'solid': 1098, 'liquid': 1175}",,828,,,,0.4,10,balance,,,,,,,,,,,,,,,supp12,In-situ characterization and quantification of melt pool variation under constant input energy density in laser powder-bed fusion additive manufacturing process,
AlSi10Mg,Laser Powder-Bed Fusion (LPBF),In-situ X-ray imaging of melt pool,312,1600,,,,,60,200,600,0.3,3,length_to_depth=10,0.195,,2210,"{'solid': 1098, 'liquid': 1175}",,828,,,,0.4,10,balance,,,,,,,,,,,,,,,supp12,In-situ characterization and quantification of melt pool variation under constant input energy density in laser powder-bed fusion additive manufacturing process,
AlSi10Mg,Laser Powder-Bed Fusion (LPBF),In-situ X-ray imaging of melt pool,416,300,,,,,380,420,2250,0.9,5.36,length_to_depth=5.92,1.387,,2210,"{'solid': 1098, 'liquid': 1175}",,828,,,,0.4,10,balance,,,,,,,,,,,,,,,supp12,In-situ characterization and quantification of melt pool variation under constant input energy density in laser powder-bed fusion additive manufacturing process,
AlSi10Mg,Laser Powder-Bed Fusion (LPBF),In-situ X-ray imaging of melt pool,416,600,,,,,135,370,1000,0.36,2.7,length_to_depth=7.41,0.693,,2210,"{'solid': 1098, 'liquid': 1175}",,828,,,,0.4,10,balance,,,,,,,,,,,,,,,supp12,In-situ characterization and quantification of melt pool variation under constant input energy density in laser powder-bed fusion additive manufacturing process,
AlSi10Mg,Laser Powder-Bed Fusion (LPBF),In-situ X-ray imaging of melt pool,416,1200,,,,,35,210,270,0.17,1.29,length_to_depth=7.71,0.347,,2210,"{'solid': 1098, 'liquid': 1175}",,828,,,,0.4,10,balance,,,,,,,,,,,,,,,supp12,In-situ characterization and quantification of melt pool variation under constant input energy density in laser powder-bed fusion additive manufacturing process,
AlSi10Mg,Laser Powder-Bed Fusion (LPBF),In-situ X-ray imaging of melt pool,520,200,,,,,77,275,345,0.28,1.25,length_to_depth=4.48,2.6,,2210,"{'solid': 1098, 'liquid': 1175}",,828,,,,0.4,10,balance,,,,,,,,,,,,,,,supp12,In-situ characterization and quantification of melt pool variation under constant input energy density in laser powder-bed fusion additive manufacturing process,
AlSi10Mg,Laser Powder-Bed Fusion (LPBF),In-situ X-ray imaging of melt pool,520,400,,,,,60,198,320,0.3,1.62,length_to_depth=5.33,1.3,,2210,"{'solid': 1098, 'liquid': 1175}",,828,,,,0.4,10,balance,,,,,,,,,,,,,,,supp12,In-situ characterization and quantification of melt pool variation under constant input energy density in laser powder-bed fusion additive manufacturing process,
AlSi10Mg,Laser Powder-Bed Fusion (LPBF),In-situ X-ray imaging of melt pool,520,800,,,,,20,175,145,0.11,0.83,length_to_depth=7.25,0.65,,2210,"{'solid': 1098, 'liquid': 1175}",,828,,,,0.4,10,balance,,,,,,,,,,,,,,,supp12,In-situ characterization and quantification of melt pool variation under constant input energy density in laser powder-bed fusion additive manufacturing process,
AlSi10Mg,Laser Powder-Bed Fusion (LPBF),In-situ X-ray imaging of melt pool,104,400,,,,,110,185,270,0.59,1.46,length_to_depth=2.45,0.26,,2210,"{'solid': 1098, 'liquid': 1175}",,828,,,,0.4,10,balance,,,,,,,,,,,,,,,supp12,In-situ characterization and quantification of melt pool variation under constant input energy density in laser powder-bed fusion additive manufacturing process,
AlSi10Mg,Laser Powder-Bed Fusion (LPBF),In-situ X-ray imaging of melt pool,208,400,,,,,200,275,345,0.73,1.25,length_to_depth=1.73,0.52,,2210,"{'solid': 1098, 'liquid': 1175}",,828,,,,0.4,10,balance,,,,,,,,,,,,,,,supp12,In-situ characterization and quantification of melt pool variation under constant input energy density in laser powder-bed fusion additive manufacturing process,
AlSi10Mg,Laser Powder-Bed Fusion (LPBF),In-situ X-ray imaging of melt pool,416,400,,,,,410,400,2400,1.03,6,length_to_depth=5.85,1.04,,2210,"{'solid': 1098, 'liquid': 1175}",,828,,,,0.4,10,balance,,,,,,,,,,,,,,,supp12,In-situ characterization and quantification of melt pool variation under constant input energy density in laser powder-bed fusion additive manufacturing process,
Ti-6Al-4V,Electron Beam Additive Manufacturing (EBAM),Powder-based electron beam melting,120,100,,100,400,,70,150,400,0.47,2.67,length_to_depth=5.71,1.2,,,,,,0.9,,,,,6,,,,90,4,,,,,,,,,,file13,MELT POOL GEOMETRY SIMULATIONS FOR POWDER-BASED ELECTRON BEAM ADDITIVE MANUFACTURING,
Ti-6Al-4V,Electron Beam Additive Manufacturing (EBAM),Powder-based electron beam melting,120,100,,100,600,,100,200,500,0.5,2.5,length_to_depth=5,1.2,,,,,,0.9,,,,,6,,,,90,4,,,,,,,,,,file13,MELT POOL GEOMETRY SIMULATIONS FOR POWDER-BASED ELECTRON BEAM ADDITIVE MANUFACTURING,
Ti-6Al-4V,Electron Beam Additive Manufacturing (EBAM),Powder-based electron beam melting,120,100,,100,800,,85,180,450,0.47,2.5,length_to_depth=5.29,1.2,,,,,,0.9,,,,,6,,,,90,4,,,,,,,,,,file13,MELT POOL GEOMETRY SIMULATIONS FOR POWDER-BASED ELECTRON BEAM ADDITIVE MANUFACTURING,
Ti-6Al-4V,Electron Beam Additive Manufacturing (EBAM),Powder-based electron beam melting,120,100,,100,1000,,60,140,380,0.43,2.71,length_to_depth=6.33,1.2,,,,,,0.9,,,,,6,,,,90,4,,,,,,,,,,file13,MELT POOL GEOMETRY SIMULATIONS FOR POWDER-BASED ELECTRON BEAM ADDITIVE MANUFACTURING,
Ti-6Al-4V,Electron Beam Additive Manufacturing (EBAM),Powder-based electron beam melting,240,100,,100,400,,150,350,800,0.43,2.29,length_to_depth=5.33,2.4,,,,,,0.9,,,,,6,,,,90,4,,,,,,,,,,file13,MELT POOL GEOMETRY SIMULATIONS FOR POWDER-BASED ELECTRON BEAM ADDITIVE MANUFACTURING,
Ti-6Al-4V,Electron Beam Additive Manufacturing (EBAM),Powder-based electron beam melting,240,100,,100,600,,180,420,900,0.43,2.14,length_to_depth=5,2.4,,,,,,0.9,,,,,6,,,,90,4,,,,,,,,,,file13,MELT POOL GEOMETRY SIMULATIONS FOR POWDER-BASED ELECTRON BEAM ADDITIVE MANUFACTURING,
Ti-6Al-4V,Electron Beam Additive Manufacturing (EBAM),Powder-based electron beam melting,240,100,,100,800,,160,380,850,0.42,2.24,length_to_depth=5.31,2.4,,,,,,0.9,,,,,6,,,,90,4,,,,,,,,,,file13,MELT POOL GEOMETRY SIMULATIONS FOR POWDER-BASED ELECTRON BEAM ADDITIVE MANUFACTURING,
Ti-6Al-4V,Electron Beam Additive Manufacturing (EBAM),Powder-based electron beam melting,240,100,,100,1000,,125,300,700,0.42,2.33,length_to_depth=5.6,2.4,,,,,,0.9,,,,,6,,,,90,4,,,,,,,,,,file13,MELT POOL GEOMETRY SIMULATIONS FOR POWDER-BASED ELECTRON BEAM ADDITIVE MANUFACTURING,
Ti-6Al-4V,Electron Beam Additive Manufacturing (EBAM),Powder-based electron beam melting,300,100,,100,400,,195,450,1000,0.43,2.22,length_to_depth=5.13,3,,,,,,0.9,,,,,6,,,,90,4,,,,,,,,,,file13,MELT POOL GEOMETRY SIMULATIONS FOR POWDER-BASED ELECTRON BEAM ADDITIVE MANUFACTURING,
Ti-6Al-4V,Electron Beam Additive Manufacturing (EBAM),Powder-based electron beam melting,300,100,,100,600,,230,520,1100,0.44,2.12,length_to_depth=4.78,3,,,,,,0.9,,,,,6,,,,90,4,,,,,,,,,,file13,MELT POOL GEOMETRY SIMULATIONS FOR POWDER-BASED ELECTRON BEAM ADDITIVE MANUFACTURING,
Ti-6Al-4V,Electron Beam Additive Manufacturing (EBAM),Powder-based electron beam melting,300,100,,100,800,,210,480,1050,0.44,2.19,length_to_depth=5,3,,,,,,0.9,,,,,6,,,,90,4,,,,,,,,,,file13,MELT POOL GEOMETRY SIMULATIONS FOR POWDER-BASED ELECTRON BEAM ADDITIVE MANUFACTURING,
Ti-6Al-4V,Electron Beam Additive Manufacturing (EBAM),Powder-based electron beam melting,300,100,,100,1000,,175,400,900,0.44,2.25,length_to_depth=5.14,3,,,,,,0.9,,,,,6,,,,90,4,,,,,,,,,,file13,MELT POOL GEOMETRY SIMULATIONS FOR POWDER-BASED ELECTRON BEAM ADDITIVE MANUFACTURING,
Ti-6Al-4V,Electron Beam Additive Manufacturing (EBAM),Powder-based electron beam melting,360,100,,100,400,,230,550,1200,0.42,2.18,length_to_depth=5.22,3.6,,,,,,0.9,,,,,6,,,,90,4,,,,,,,,,,file13,MELT POOL GEOMETRY SIMULATIONS FOR POWDER-BASED ELECTRON BEAM ADDITIVE MANUFACTURING,
Ti-6Al-4V,Electron Beam Additive Manufacturing (EBAM),Powder-based electron beam melting,360,100,,100,600,,275,620,1300,0.44,2.1,length_to_depth=4.73,3.6,,,,,,0.9,,,,,6,,,,90,4,,,,,,,,,,file13,MELT POOL GEOMETRY SIMULATIONS FOR POWDER-BASED ELECTRON BEAM ADDITIVE MANUFACTURING,
Ti-6Al-4V,Electron Beam Additive Manufacturing (EBAM),Powder-based electron beam melting,360,100,,100,800,,250,580,1250,0.43,2.16,length_to_depth=5,3.6,,,,,,0.9,,,,,6,,,,90,4,,,,,,,,,,file13,MELT POOL GEOMETRY SIMULATIONS FOR POWDER-BASED ELECTRON BEAM ADDITIVE MANUFACTURING,
Ti-6Al-4V,Electron Beam Additive Manufacturing (EBAM),Powder-based electron beam melting,360,100,,100,1000,,210,480,1050,0.44,2.19,length_to_depth=5,3.6,,,,,,0.9,,,,,6,,,,90,4,,,,,,,,,,file13,MELT POOL GEOMETRY SIMULATIONS FOR POWDER-BASED ELECTRON BEAM ADDITIVE MANUFACTURING,
Ti-6Al-4V,Electron Beam Additive Manufacturing (EBAM),Powder-based electron beam melting,120,400,,100,400,,45,100,280,0.45,2.8,length_to_depth=6.22,0.3,,,,,,0.9,,,,,6,,,,90,4,,,,,,,,,,file13,MELT POOL GEOMETRY SIMULATIONS FOR POWDER-BASED ELECTRON BEAM ADDITIVE MANUFACTURING,
Ti-6Al-4V,Electron Beam Additive Manufacturing (EBAM),Powder-based electron beam melting,240,400,,100,400,,95,220,550,0.43,2.5,length_to_depth=5.79,0.6,,,,,,0.9,,,,,6,,,,90,4,,,,,,,,,,file13,MELT POOL GEOMETRY SIMULATIONS FOR POWDER-BASED ELECTRON BEAM ADDITIVE MANUFACTURING,
Ti-6Al-4V,Electron Beam Additive Manufacturing (EBAM),Powder-based electron beam melting,300,400,,100,400,,130,300,700,0.43,2.33,length_to_depth=5.38,0.75,,,,,,0.9,,,,,6,,,,90,4,,,,,,,,,,file13,MELT POOL GEOMETRY SIMULATIONS FOR POWDER-BASED ELECTRON BEAM ADDITIVE MANUFACTURING,
Ti-6Al-4V,Electron Beam Additive Manufacturing (EBAM),Powder-based electron beam melting,360,400,,100,400,,160,370,850,0.43,2.3,length_to_depth=5.31,0.9,,,,,,0.9,,,,,6,,,,90,4,,,,,,,,,,file13,MELT POOL GEOMETRY SIMULATIONS FOR POWDER-BASED ELECTRON BEAM ADDITIVE MANUFACTURING,
Ti-6Al-4V,Electron Beam Additive Manufacturing (EBAM),Powder-based electron beam melting,120,700,,100,400,,35,80,200,0.44,2.5,length_to_depth=5.71,0.171,,,,,,0.9,,,,,6,,,,90,4,,,,,,,,,,file13,MELT POOL GEOMETRY SIMULATIONS FOR POWDER-BASED ELECTRON BEAM ADDITIVE MANUFACTURING,
Ti-6Al-4V,Electron Beam Additive Manufacturing (EBAM),Powder-based electron beam melting,240,700,,100,400,,70,160,400,0.44,2.5,length_to_depth=5.71,0.343,,,,,,0.9,,,,,6,,,,90,4,,,,,,,,,,file13,MELT POOL GEOMETRY SIMULATIONS FOR POWDER-BASED ELECTRON BEAM ADDITIVE MANUFACTURING,
Ti-6Al-4V,Electron Beam Additive Manufacturing (EBAM),Powder-based electron beam melting,300,700,,100,400,,95,220,520,0.43,2.36,length_to_depth=5.47,0.429,,,,,,0.9,,,,,6,,,,90,4,,,,,,,,,,file13,MELT POOL GEOMETRY SIMULATIONS FOR POWDER-BASED ELECTRON BEAM ADDITIVE MANUFACTURING,
Ti-6Al-4V,Electron Beam Additive Manufacturing (EBAM),Powder-based electron beam melting,360,700,,100,400,,120,280,620,0.43,2.21,length_to_depth=5.17,0.514,,,,,,0.9,,,,,6,,,,90,4,,,,,,,,,,file13,MELT POOL GEOMETRY SIMULATIONS FOR POWDER-BASED ELECTRON BEAM ADDITIVE MANUFACTURING,
Ti-6Al-4V,Electron Beam Additive Manufacturing (EBAM),Powder-based electron beam melting,120,1000,,100,400,,25,60,150,0.42,2.5,length_to_depth=6,0.12,,,,,,0.9,,,,,6,,,,90,4,,,,,,,,,,file13,MELT POOL GEOMETRY SIMULATIONS FOR POWDER-BASED ELECTRON BEAM ADDITIVE MANUFACTURING,
Ti-6Al-4V,Electron Beam Additive Manufacturing (EBAM),Powder-based electron beam melting,240,1000,,100,400,,55,125,320,0.44,2.56,length_to_depth=5.82,0.24,,,,,,0.9,,,,,6,,,,90,4,,,,,,,,,,file13,MELT POOL GEOMETRY SIMULATIONS FOR POWDER-BASED ELECTRON BEAM ADDITIVE MANUFACTURING,
