Repository: BaratiLab/Material-Database-Agent

## Files

```
table2_meltpoolnet/
├── meltpoolnet_lib.py        # shared evaluation logic (metrics, matching, mapping parsers)
├── run_all.py                # runs all five models
├── meltpoolnet_regression.csv# ORIGINAL ground truth (Akbari et al., shared by all models)
├── gpt54/   gpt52/   claude/   glm/   qwen/
│     ├── evaluate.py                 # model-specific config + run
│     ├── extracted_data_*.csv        # RECONSTRUCTED dataset for this model
│     ├── <row_mapping>.csv           # frozen 100-pair mapping used in the paper
│     └── results_reproduced.csv      # written when you run evaluate.py
```

File: result_reproducibility/table2_meltpoolnet/qwen/extracted_data_qwen.csv (part 2 of 7)
Material,Process,Sub-process,Power,Velocity,powder flowrate,layer thickness,beam D,Hatch spacing,depth of meltpool,width of melt pool,length of melt pool,d/w,l/w,Other ratios,E (J/mm),E (J/mm3),density,Cp,k,melting T,minimum absorptivity,Y (wt%),Zn (wt%),Mg (wt%),Si (wt%),Al (wt%),Sn (wt%),Zr (wt%),W (wt%),Ti (wt%),V (wt%),Co (wt%),Cu (wt%),Ta (wt%),Nb (wt%),Ni (wt.%),Cr (wt.%),Fe (wt.%),Mn (wt%),Mo (wt.%),paper ID,paper,Dois
Ti-6Al-4V,Electron Beam Additive Manufacturing (EBAM),Powder-based electron beam melting,300,1000,,100,400,,75,175,420,0.43,2.4,length_to_depth=5.6,0.3,,,,,,0.9,,,,,6,,,,90,4,,,,,,,,,,file13,MELT POOL GEOMETRY SIMULATIONS FOR POWDER-BASED ELECTRON BEAM ADDITIVE MANUFACTURING,
Ti-6Al-4V,Electron Beam Additive Manufacturing (EBAM),Powder-based electron beam melting,360,1000,,100,400,,95,220,500,0.43,2.27,length_to_depth=5.26,0.36,,,,,,0.9,,,,,6,,,,90,4,,,,,,,,,,file13,MELT POOL GEOMETRY SIMULATIONS FOR POWDER-BASED ELECTRON BEAM ADDITIVE MANUFACTURING,
Ti-6Al-4V,Electron Beam Additive Manufacturing (EBAM),Powder-based electron beam melting,300,700,,100,600,,,,,,,,0.429,,,,,,0.9,,,,,6,,,,90,4,,,,,,,,,,file13,MELT POOL GEOMETRY SIMULATIONS FOR POWDER-BASED ELECTRON BEAM ADDITIVE MANUFACTURING,
Ti-6Al-4V,Electron Beam Additive Manufacturing (EBAM),Powder-based electron beam melting,240,400,,100,800,,,,,,,,0.6,,,,,,0.9,,,,,6,,,,90,4,,,,,,,,,,file13,MELT POOL GEOMETRY SIMULATIONS FOR POWDER-BASED ELECTRON BEAM ADDITIVE MANUFACTURING,
Ti-6Al-4V,Electron Beam Additive Manufacturing (EBAM),Powder-based electron beam melting,360,1000,,100,1000,,,,,,,,0.36,,,,,,0.9,,,,,6,,,,90,4,,,,,,,,,,file13,MELT POOL GEOMETRY SIMULATIONS FOR POWDER-BASED ELECTRON BEAM ADDITIVE MANUFACTURING,
"SS316L, IN738LC",Selective Laser Melting (SLM),"Single track melting, cubic samples manufacturing",200,850,,30,90,90,100,70,,1.43,,remelted_depth_to_half_width_ratio=1.2,0.235,,,,,,,,,,,,,,,,,,,,,,,,,,file14,Melt pool simulation for the evaluation of process parameters in selective laser melting,
"SS316L, IN738LC",Selective Laser Melting (SLM),"Single track melting, cubic samples manufacturing",200,1000,,30,90,90,95,68,,1.4,,remelted_depth_to_half_width_ratio=1.15,0.2,,,,,,,,,,,,,,,,,,,,,,,,,,file14,Melt pool simulation for the evaluation of process parameters in selective laser melting,
"SS316L, IN738LC",Selective Laser Melting (SLM),"Single track melting, cubic samples manufacturing",200,1150,,30,90,90,85,62,,1.37,,remelted_depth_to_half_width_ratio=1.05,0.174,,,,,,,,,,,,,,,,,,,,,,,,,,file14,Melt pool simulation for the evaluation of process parameters in selective laser melting,
"SS316L, IN738LC",Selective Laser Melting (SLM),"Single track melting, cubic samples manufacturing",200,1300,,30,90,90,75,58,,1.29,,remelted_depth_to_half_width_ratio=0.95,0.154,,,,,,,,,,,,,,,,,,,,,,,,,,file14,Melt pool simulation for the evaluation of process parameters in selective laser melting,
"SS316L, IN738LC",Selective Laser Melting (SLM),"Single track melting, cubic samples manufacturing",200,1450,,30,90,90,65,55,,1.18,,remelted_depth_to_half_width_ratio=0.85,0.138,,,,,,,,,,,,,,,,,,,,,,,,,,file14,Melt pool simulation for the evaluation of process parameters in selective laser melting,
"SS316L, IN738LC",Selective Laser Melting (SLM),"Single track melting, cubic samples manufacturing",200,1600,,30,90,90,60,52,,1.15,,remelted_depth_to_half_width_ratio=0.75,0.125,,,,,,,,,,,,,,,,,,,,,,,,,,file14,Melt pool simulation for the evaluation of process parameters in selective laser melting,
"SS316L, IN738LC",Selective Laser Melting (SLM),"Single track melting, cubic samples manufacturing",200,600,,30,90,90,110,85,,1.29,,remelted_depth_to_half_width_ratio=1.1,0.333,,,,,,,,,,,,,,,,,,,,,,,,,,file14,Melt pool simulation for the evaluation of process parameters in selective laser melting,
"SS316L, IN738LC",Selective Laser Melting (SLM),"Single track melting, cubic samples manufacturing",200,750,,30,90,90,95,78,,1.22,,remelted_depth_to_half_width_ratio=1,0.267,,,,,,,,,,,,,,,,,,,,,,,,,,file14,Melt pool simulation for the evaluation of process parameters in selective laser melting,
"SS316L, IN738LC",Selective Laser Melting (SLM),"Single track melting, cubic samples manufacturing",200,900,,30,90,90,85,72,,1.18,,remelted_depth_to_half_width_ratio=0.95,0.222,,,,,,,,,,,,,,,,,,,,,,,,,,file14,Melt pool simulation for the evaluation of process parameters in selective laser melting,
"SS316L, IN738LC",Selective Laser Melting (SLM),"Single track melting, cubic samples manufacturing",200,1050,,30,90,90,70,65,,1.08,,remelted_depth_to_half_width_ratio=0.8,0.19,,,,,,,,,,,,,,,,,,,,,,,,,,file14,Melt pool simulation for the evaluation of process parameters in selective laser melting,
"SS316L, IN738LC",Selective Laser Melting (SLM),"Single track melting, cubic samples manufacturing",200,1200,,30,90,90,65,60,,1.08,,remelted_depth_to_half_width_ratio=0.75,0.167,,,,,,,,,,,,,,,,,,,,,,,,,,file14,Melt pool simulation for the evaluation of process parameters in selective laser melting,
Ti6Al4V,Selective Laser Melting (SLM),Laser powder bed fusion additive manufacturing,120,220,,30,100,50,63.6,156.67,209.68,0.406,1.338,,0.545,,4420,546,7,1933,0.3,,,,,6,,,,90,4,,,,,,,,,,file15,Determination of melt pool dimensions using DOE-FEM and RSM with process window during SLM of Ti6Al4V powder,
Ti6Al4V,Selective Laser Melting (SLM),Laser powder bed fusion additive manufacturing,120,220,,30,100,50,13.13,105.15,109.85,0.125,1.045,,0.545,,4420,546,7,1933,0.3,,,,,6,,,,90,4,,,,,,,,,,file15,Determination of melt pool dimensions using DOE-FEM and RSM with process window during SLM of Ti6Al4V powder,
Ti6Al4V,Selective Laser Melting (SLM),Laser powder bed fusion additive manufacturing,120,220,,30,100,50,61.9,156.48,196.4,0.396,1.255,,0.545,,4420,546,7,1933,0.3,,,,,6,,,,90,4,,,,,,,,,,file15,Determination of melt pool dimensions using DOE-FEM and RSM with process window during SLM of Ti6Al4V powder,
Ti6Al4V,Selective Laser Melting (SLM),Laser powder bed fusion additive manufacturing,95,210,,30,100,75,53,137,169,0.387,1.234,,0.452,,4420,546,7,1933,0.3,,,,,6,,,,90,4,,,,,,,,,,file15,Determination of melt pool dimensions using DOE-FEM and RSM with process window during SLM of Ti6Al4V powder,
Ti6Al4V,Selective Laser Melting (SLM),Laser powder bed fusion additive manufacturing,40,210,,30,100,75,22,82,101,0.268,1.232,,0.19,,4420,546,7,1933,0.3,,,,,6,,,,90,4,,,,,,,,,,file15,Determination of melt pool dimensions using DOE-FEM and RSM with process window during SLM of Ti6Al4V powder,
Ti6Al4V,Selective Laser Melting (SLM),Laser powder bed fusion additive manufacturing,67.5,210,,30,100,75,33,105,133,0.314,1.267,,0.321,,4420,546,7,1933,0.3,,,,,6,,,,90,4,,,,,,,,,,file15,Determination of melt pool dimensions using DOE-FEM and RSM with process window during SLM of Ti6Al4V powder,
Ti6Al4V,Selective Laser Melting (SLM),Laser powder bed fusion additive manufacturing,150,210,,30,100,75,84,181,246,0.464,1.359,,0.714,,4420,546,7,1933,0.3,,,,,6,,,,90,4,,,,,,,,,,file15,Determination of melt pool dimensions using DOE-FEM and RSM with process window during SLM of Ti6Al4V powder,
Ti6Al4V,Selective Laser Melting (SLM),Laser powder bed fusion additive manufacturing,122.5,210,,30,100,75,66,159,211,0.415,1.327,,0.583,,4420,546,7,1933,0.3,,,,,6,,,,90,4,,,,,,,,,,file15,Determination of melt pool dimensions using DOE-FEM and RSM with process window during SLM of Ti6Al4V powder,
Ti6Al4V,Selective Laser Melting (SLM),Laser powder bed fusion additive manufacturing,95,20,,30,100,75,92,188,221,0.489,1.176,,4.75,,4420,546,7,1933,0.3,,,,,6,,,,90,4,,,,,,,,,,file15,Determination of melt pool dimensions using DOE-FEM and RSM with process window during SLM of Ti6Al4V powder,
Ti6Al4V,Selective Laser Melting (SLM),Laser powder bed fusion additive manufacturing,95,115,,30,100,75,62,149,184,0.416,1.235,,0.826,,4420,546,7,1933,0.3,,,,,6,,,,90,4,,,,,,,,,,file15,Determination of melt pool dimensions using DOE-FEM and RSM with process window during SLM of Ti6Al4V powder,
Ti6Al4V,Selective Laser Melting (SLM),Laser powder bed fusion additive manufacturing,95,400,,30,100,75,37,116,158,0.319,1.362,,0.238,,4420,546,7,1933,0.3,,,,,6,,,,90,4,,,,,,,,,,file15,Determination of melt pool dimensions using DOE-FEM and RSM with process window during SLM of Ti6Al4V powder,
Ti6Al4V,Selective Laser Melting (SLM),Laser powder bed fusion additive manufacturing,95,305,,30,100,75,41,126,161,0.325,1.278,,0.311,,4420,546,7,1933,0.3,,,,,6,,,,90,4,,,,,,,,,,file15,Determination of melt pool dimensions using DOE-FEM and RSM with process window during SLM of Ti6Al4V powder,
Ti6Al4V,Selective Laser Melting (SLM),Laser powder bed fusion additive manufacturing,70,270,,30,100,75,32.38,100.12,128.57,0.323,1.284,,0.259,,4420,546,7,1933,0.3,,,,,6,,,,90,4,,,,,,,,,,file15,Determination of melt pool dimensions using DOE-FEM and RSM with process window during SLM of Ti6Al4V powder,
Ti6Al4V,Selective Laser Melting (SLM),Laser powder bed fusion additive manufacturing,80,200,,30,100,75,39.6,121.02,155.26,0.327,1.283,,0.4,,4420,546,7,1933,0.3,,,,,6,,,,90,4,,,,,,,,,,file15,Determination of melt pool dimensions using DOE-FEM and RSM with process window during SLM of Ti6Al4V powder,
Ti6Al4V,Selective Laser Melting (SLM),Laser powder bed fusion additive manufacturing,90,350,,30,100,75,37.26,115.36,156.25,0.323,1.354,,0.257,,4420,546,7,1933,0.3,,,,,6,,,,90,4,,,,,,,,,,file15,Determination of melt pool dimensions using DOE-FEM and RSM with process window during SLM of Ti6Al4V powder,
316L Stainless Steel,Selective Laser Melting (SLM),Single-track laser scan,32,500,,,60,,55,58,,0.95,,,0.064,,7900,,32,1700,0.29,,,,,,,,,,,,,,,,,,,,file16,A novel heat source model for analysis of melt Pool evolution in selective laser melting process,
316L Stainless Steel,Selective Laser Melting (SLM),Single-track laser scan,48,500,,,60,,70,72,,0.97,,,0.096,,7900,,32,1700,0.29,,,,,,,,,,,,,,,,,,,,file16,A novel heat source model for analysis of melt Pool evolution in selective laser melting process,
316L Stainless Steel,Selective Laser Melting (SLM),Single-track laser scan,65,500,,,60,,85,88,,0.97,,,0.13,,7900,,32,1700,0.29,,,,,,,,,,,,,,,,,,,,file16,A novel heat source model for analysis of melt Pool evolution in selective laser melting process,
316L Stainless Steel,Selective Laser Melting (SLM),Single-track laser scan,83,500,,,60,,110,105,,1.05,,,0.166,,7900,,32,1700,0.29,,,,,,,,,,,,,,,,,,,,file16,A novel heat source model for analysis of melt Pool evolution in selective laser melting process,
316L Stainless Steel,Selective Laser Melting (SLM),Single-track laser scan,99,500,,,60,,130,120,,1.08,,,0.198,,7900,,32,1700,0.29,,,,,,,,,,,,,,,,,,,,file16,A novel heat source model for analysis of melt Pool evolution in selective laser melting process,
316L Stainless Steel,Selective Laser Melting (SLM),Single-track laser scan,117,500,,,60,,150,135,,1.11,,,0.234,,7900,,32,1700,0.29,,,,,,,,,,,,,,,,,,,,file16,A novel heat source model for analysis of melt Pool evolution in selective laser melting process,
316L Stainless Steel,Selective Laser Melting (SLM),Single-track laser scan,134,500,,,60,,170,145,,1.17,,,0.268,,7900,,32,1700,0.29,,,,,,,,,,,,,,,,,,,,file16,A novel heat source model for analysis of melt Pool evolution in selective laser melting process,
316L Stainless Steel,Selective Laser Melting (SLM),Single-track laser scan,178,500,,,60,,215,175,,1.23,,,0.356,,7900,,32,1700,0.29,,,,,,,,,,,,,,,,,,,,file16,A novel heat source model for analysis of melt Pool evolution in selective laser melting process,
316L Stainless Steel,Selective Laser Melting (SLM),Single-track laser scan,223,500,,,60,,270,200,,1.35,,,0.446,,7900,,32,1700,0.29,,,,,,,,,,,,,,,,,,,,file16,A novel heat source model for analysis of melt Pool evolution in selective laser melting process,
316L Stainless Steel,Selective Laser Melting (SLM),Single-track laser scan,100,300,,75,55,,51.3,101.1,,0.51,,,0.333,,7900,,32,1700,0.29,,,,,,,,,,,,,,,,,,,,file16,A novel heat source model for analysis of melt Pool evolution in selective laser melting process,
316L Stainless Steel,Selective Laser Melting (SLM),Single-track laser scan,200,300,,75,55,,263.9,135.1,,1.95,,,0.667,,7900,,32,1700,0.29,,,,,,,,,,,,,,,,,,,,file16,A novel heat source model for analysis of melt Pool evolution in selective laser melting process,
316L Stainless Steel,Selective Laser Melting (SLM),Single-track laser scan,100,150,,75,55,,155.2,132.1,,1.17,,,0.667,,7900,,32,1700,0.29,,,,,,,,,,,,,,,,,,,,file16,A novel heat source model for analysis of melt Pool evolution in selective laser melting process,
316L Stainless Steel,Selective Laser Melting (SLM),Single-track laser scan,100,200,,75,55,,121.9,117.6,,1.04,,,0.5,,7900,,32,1700,0.29,,,,,,,,,,,,,,,,,,,,file16,A novel heat source model for analysis of melt Pool evolution in selective laser melting process,
316L Stainless Steel,Selective Laser Melting (SLM),Single-track laser scan,200,400,,75,55,,162.8,132.3,,1.23,,,0.5,,7900,,32,1700,0.29,,,,,,,,,,,,,,,,,,,,file16,A novel heat source model for analysis of melt Pool evolution in selective laser melting process,
316L Stainless Steel,Selective Laser Melting (SLM),Single-track laser scan,200,600,,75,55,,69.8,120,,0.58,,,0.333,,7900,,32,1700,0.29,,,,,,,,,,,,,,,,,,,,file16,A novel heat source model for analysis of melt Pool evolution in selective laser melting process,
Ti64 (Ti-6Al-4V),Laser Powder Bed Fusion (LPBF),Single-layer track fabrication with in situ synchrotron X-ray imaging,50,146,,60,50,,,,,,,,0.342,,4430,830,,1923,0.6,,,,,6,,,,balance,4,,,,,,,,,,adem.201900455,Laser-Induced Keyhole Defect Dynamics during Metal Additive Manufacturing,10.1002/adem.201900455
Ti64 (Ti-6Al-4V),Laser Powder Bed Fusion (LPBF),Single-layer track fabrication with in situ synchrotron X-ray imaging,75,146,,60,50,,,,,,,,0.514,,4430,830,,1923,0.6,,,,,6,,,,balance,4,,,,,,,,,,adem.201900455,Laser-Induced Keyhole Defect Dynamics during Metal Additive Manufacturing,10.1002/adem.201900455
Ti64 (Ti-6Al-4V),Laser Powder Bed Fusion (LPBF),Single-layer track fabrication with in situ synchrotron X-ray imaging,100,146,,60,50,,262,,,,,vapor_depression_depth_std_um=26,0.685,,4430,830,,1923,0.6,,,,,6,,,,balance,4,,,,,,,,,,adem.201900455,Laser-Induced Keyhole Defect Dynamics during Metal Additive Manufacturing,10.1002/adem.201900455
Ti64 (Ti-6Al-4V),Laser Powder Bed Fusion (LPBF),Single-layer track fabrication with in situ synchrotron X-ray imaging,150,146,,60,50,,,,,,,,1.027,,4430,830,,1923,0.6,,,,,6,,,,balance,4,,,,,,,,,,adem.201900455,Laser-Induced Keyhole Defect Dynamics during Metal Additive Manufacturing,10.1002/adem.201900455
Ti64 (Ti-6Al-4V),Laser Powder Bed Fusion (LPBF),Single-layer track fabrication with in situ synchrotron X-ray imaging,200,146,,60,50,,,,,,,,1.37,,4430,830,,1923,0.6,,,,,6,,,,balance,4,,,,,,,,,,adem.201900455,Laser-Induced Keyhole Defect Dynamics during Metal Additive Manufacturing,10.1002/adem.201900455
Ti64 (Ti-6Al-4V),Laser Powder Bed Fusion (LPBF),Single-layer track fabrication with in situ synchrotron X-ray imaging,250,146,,60,50,,,,,,,,1.712,,4430,830,,1923,0.6,,,,,6,,,,balance,4,,,,,,,,,,adem.201900455,Laser-Induced Keyhole Defect Dynamics during Metal Additive Manufacturing,10.1002/adem.201900455
Ti64 (Ti-6Al-4V),Laser Powder Bed Fusion (LPBF),Single-layer track fabrication with in situ synchrotron X-ray imaging,50,455,,60,50,,,,,,,,0.11,,4430,830,,1923,0.6,,,,,6,,,,balance,4,,,,,,,,,,adem.201900455,Laser-Induced Keyhole Defect Dynamics during Metal Additive Manufacturing,10.1002/adem.201900455
Ti64 (Ti-6Al-4V),Laser Powder Bed Fusion (LPBF),Single-layer track fabrication with in situ synchrotron X-ray imaging,75,455,,60,50,,,,,,,,0.165,,4430,830,,1923,0.6,,,,,6,,,,balance,4,,,,,,,,,,adem.201900455,Laser-Induced Keyhole Defect Dynamics during Metal Additive Manufacturing,10.1002/adem.201900455
Ti64 (Ti-6Al-4V),Laser Powder Bed Fusion (LPBF),Single-layer track fabrication with in situ synchrotron X-ray imaging,100,455,,60,50,,,,,,,,0.22,,4430,830,,1923,0.6,,,,,6,,,,balance,4,,,,,,,,,,adem.201900455,Laser-Induced Keyhole Defect Dynamics during Metal Additive Manufacturing,10.1002/adem.201900455
Ti64 (Ti-6Al-4V),Laser Powder Bed Fusion (LPBF),Single-layer track fabrication with in situ synchrotron X-ray imaging,150,455,,60,50,,,,,,,,0.33,,4430,830,,1923,0.6,,,,,6,,,,balance,4,,,,,,,,,,adem.201900455,Laser-Induced Keyhole Defect Dynamics during Metal Additive Manufacturing,10.1002/adem.201900455
Ti64 (Ti-6Al-4V),Laser Powder Bed Fusion (LPBF),Single-layer track fabrication with in situ synchrotron X-ray imaging,200,455,,60,50,,,,,,,,0.44,,4430,830,,1923,0.6,,,,,6,,,,balance,4,,,,,,,,,,adem.201900455,Laser-Induced Keyhole Defect Dynamics during Metal Additive Manufacturing,10.1002/adem.201900455
Ti64 (Ti-6Al-4V),Laser Powder Bed Fusion (LPBF),Single-layer track fabrication with in situ synchrotron X-ray imaging,250,455,,60,50,,,,,,,,0.549,,4430,830,,1923,0.6,,,,,6,,,,balance,4,,,,,,,,,,adem.201900455,Laser-Induced Keyhole Defect Dynamics during Metal Additive Manufacturing,10.1002/adem.201900455
Ti64 (Ti-6Al-4V),Laser Powder Bed Fusion (LPBF),Single-layer track fabrication with in situ synchrotron X-ray imaging,300,455,,60,50,,,,,,,,0.659,,4430,830,,1923,0.6,,,,,6,,,,balance,4,,,,,,,,,,adem.201900455,Laser-Induced Keyhole Defect Dynamics during Metal Additive Manufacturing,10.1002/adem.201900455
Ti64 (Ti-6Al-4V),Laser Powder Bed Fusion (LPBF),Single-layer track fabrication with in situ synchrotron X-ray imaging,100,144,,60,50,,,,,,,repair_pass=2; first_pass_power_W=100; repair_pass_power_W=100; repair_outcome=Original voids repaired but new voids created at same depth,0.694,,4430,830,,1923,0.6,,,,,6,,,,balance,4,,,,,,,,,,adem.201900455,Laser-Induced Keyhole Defect Dynamics during Metal Additive Manufacturing,10.1002/adem.201900455
Ti64 (Ti-6Al-4V),Laser Powder Bed Fusion (LPBF),Single-layer track fabrication with in situ synchrotron X-ray imaging,150,144,,60,50,,,,,,,repair_pass=2; first_pass_power_W=100; repair_pass_power_W=150; repair_outcome=Original voids repaired but new voids created deeper (180-385 µm); new_void_depth_range_um=180; 385,1.042,,4430,830,,1923,0.6,,,,,6,,,,balance,4,,,,,,,,,,adem.201900455,Laser-Induced Keyhole Defect Dynamics during Metal Additive Manufacturing,10.1002/adem.201900455
Ti64 (Ti-6Al-4V),Laser Powder Bed Fusion (LPBF),Single-layer track fabrication with in situ synchrotron X-ray imaging,50,144,,60,50,,80,,,,,"repair_pass=2; first_pass_power_W=100; repair_pass_power_W=50; repair_outcome=Vapor depression only 80 µm, does not repair original voids, no new voids formed",0.347,,4430,830,,1923,0.6,,,,,6,,,,balance,4,,,,,,,,,,adem.201900455,Laser-Induced Keyhole Defect Dynamics during Metal Additive Manufacturing,10.1002/adem.201900455
AISI 4140 steel,Laser Powder Bed Fusion (LPBF),Single-track laser scanning with synchrotron X-ray imaging,156,600,,76.1,88,,,,,,,build_to_powder_ratio_percent=50.3,0.26,,,,,,,,,,0.26,,,,,,,,,,,,1.1,,0.86,0.19,,In situ synchrotron X-ray imaging of 4140 steel laser powder bed fusion,
AISI 4140 steel,Laser Powder Bed Fusion (LPBF),Single-track laser scanning with synchrotron X-ray imaging,250,500,,84.4,88,,62.5,,,,,build_to_powder_ratio_percent=53.9; vapor_cavity_depth_no_powder_um=53.4; melt_pool_depth_no_powder_um=77.5; vapor_cavity_depth_with_powder_um=42.3; melt_pool_depth_with_powder_um=62.5; depth_difference_no_powder_um=24.1; depth_difference_with_powder_um=20.2,0.5,,,,,,,,,,0.26,,,,,,,,,,,,1.1,,0.86,0.19,,In situ synchrotron X-ray imaging of 4140 steel laser powder bed fusion,
AISI 4140 steel,Laser Powder Bed Fusion (LPBF),Single-track laser scanning with synchrotron X-ray imaging,364,500,,72.6,88,,134.4,,,,,build_to_powder_ratio_percent=55.1; vapor_cavity_depth_no_powder_um=128.3; melt_pool_depth_no_powder_um=149.3; vapor_cavity_depth_with_powder_um=109.5; melt_pool_depth_with_powder_um=134.4; depth_difference_no_powder_um=21; depth_difference_with_powder_um=24.9,0.728,,,,,,,,,,0.26,,,,,,,,,,,,1.1,,0.86,0.19,,In situ synchrotron X-ray imaging of 4140 steel laser powder bed fusion,
AISI 4140 steel,Laser Powder Bed Fusion (LPBF),Single-track laser scanning with synchrotron X-ray imaging,208,300,,63.7,67,,213.4,,,,,build_to_powder_ratio_percent=49.4; vapor_cavity_depth_no_powder_um=251.7; melt_pool_depth_no_powder_um=272.2; vapor_cavity_depth_with_powder_um=196.5; melt_pool_depth_with_powder_um=213.4; depth_difference_no_powder_um=20.5; depth_difference_with_powder_um=16.8,0.693,,,,,,,,,,0.26,,,,,,,,,,,,1.1,,0.86,0.19,,In situ synchrotron X-ray imaging of 4140 steel laser powder bed fusion,
Stainless Steel 316L,Laser Powder Bed Fusion,Single track melting,375,220,,50,95,,360,360,450,1,1.25,normalized_enthalpy=12.4,1.705,,7305,744.6,29.7,1673,0.34,,,,,,,,,,,,,,,10.4,16.5,69.5,1.27,2.02,file19,Detecting keyhole pore defects and monitoring process signatures during laser powder bed fusion: A correlation between in situ pyrometry and ex situ X-ray radiography,10.1016/j.addma.2020.101336
Stainless Steel 316L,Laser Powder Bed Fusion,Single track melting,147.5,220,,50,95,,120,180,250,0.67,1.39,normalized_enthalpy=4.9,0.67,,7305,744.6,29.7,1673,0.34,,,,,,,,,,,,,,,10.4,16.5,69.5,1.27,2.02,file19,Detecting keyhole pore defects and monitoring process signatures during laser powder bed fusion: A correlation between in situ pyrometry and ex situ X-ray radiography,10.1016/j.addma.2020.101336
Stainless Steel 316L,Laser Powder Bed Fusion,Single track melting,50,220,,50,95,,40,80,100,0.5,1.25,normalized_enthalpy=1.7,0.227,,7305,744.6,29.7,1673,0.34,,,,,,,,,,,,,,,10.4,16.5,69.5,1.27,2.02,file19,Detecting keyhole pore defects and monitoring process signatures during laser powder bed fusion: A correlation between in situ pyrometry and ex situ X-ray radiography,10.1016/j.addma.2020.101336
Not specified in supplementary material,Laser Powder Bed Fusion (LPBF),Single track experiments,50; 82.5; 115; 147.5; 180; 212.5; 245; 277.5; 310; 342.5; 375,100; 130; 160; 190; 220; 250; 280; 310; 340; 370; 400,,,,,"{'min': 0, 'max': 500, 'note': 'Depth varies from 0 to 500 μm depending on deposited energy (Figure A6)'}","{'min': 0, 'max': 500, 'note': 'Width varies from 0 to 500 μm depending on deposited energy (Figure A6)'}","{'min': 0, 'max': 500, 'note': 'Length varies from 0 to 500 μm depending on deposited energy (Figure A6)'}",,,note=Melt pool geometry measured using Gaussian fitting of line profiles (Figure A2),"{'calculation': 'Linear Energy = Power (W) / Velocity (mm/s)', 'range_min_J_per_mm': 0.125, 'range_max_J_per_mm': 3.75, 'note': 'Calculated from power range 50-375W and velocity range 100-400 mm/s'}",,,,,,,,,,,,,,,,,,,,,,,,,,supp19,Detecting keyhole pore defects and monitoring process signatures during laser powder bed fusion: a correlation between in situ pyrometry and ex situ X-ray radiography,
Ti-6Al-4V,Selective Laser Melting,Single-track deposits and bulk samples,50,500,,30,,,15,66,,0.23,,,0.1,33,4430,,,1873,,,,,,6,,,,,4,,,,,,,,,,Dilip2017,"Influence of processing parameters on the evolution of melt pool, porosity, and microstructures in Ti-6Al-4V alloy parts fabricated by selective laser melting",10.1007/s40964-017-0038-9
Ti-6Al-4V,Selective Laser Melting,Single-track deposits and bulk samples,50,750,,30,,,12,50,,0.2,,,0.067,22,4430,,,1873,,,,,,6,,,,,4,,,,,,,,,,Dilip2017,"Influence of processing parameters on the evolution of melt pool, porosity, and microstructures in Ti-6Al-4V alloy parts fabricated by selective laser melting",10.1007/s40964-017-0038-9
Ti-6Al-4V,Selective Laser Melting,Single-track deposits and bulk samples,50,1000,,30,,,10,47,,0.19,,,0.05,16,4430,,,1873,,,,,,6,,,,,4,,,,,,,,,,Dilip2017,"Influence of processing parameters on the evolution of melt pool, porosity, and microstructures in Ti-6Al-4V alloy parts fabricated by selective laser melting",10.1007/s40964-017-0038-9
Ti-6Al-4V,Selective Laser Melting,Single-track deposits and bulk samples,50,1200,,30,,,5,45,,0.11,,,0.042,13,4430,,,1873,,,,,,6,,,,,4,,,,,,,,,,Dilip2017,"Influence of processing parameters on the evolution of melt pool, porosity, and microstructures in Ti-6Al-4V alloy parts fabricated by selective laser melting",10.1007/s40964-017-0038-9
Ti-6Al-4V,Selective Laser Melting,Single-track deposits and bulk samples,100,500,,30,,,44,117,,0.37,,,0.2,66,4430,,,1873,,,,,,6,,,,,4,,,,,,,,,,Dilip2017,"Influence of processing parameters on the evolution of melt pool, porosity, and microstructures in Ti-6Al-4V alloy parts fabricated by selective laser melting",10.1007/s40964-017-0038-9
Ti-6Al-4V,Selective Laser Melting,Single-track deposits and bulk samples,100,750,,30,,,32,98,,0.32,,,0.133,44,4430,,,1873,,,,,,6,,,,,4,,,,,,,,,,Dilip2017,"Influence of processing parameters on the evolution of melt pool, porosity, and microstructures in Ti-6Al-4V alloy parts fabricated by selective laser melting",10.1007/s40964-017-0038-9
Ti-6Al-4V,Selective Laser Melting,Single-track deposits and bulk samples,100,1000,,30,,,24,75,,0.32,,,0.1,33,4430,,,1873,,,,,,6,,,,,4,,,,,,,,,,Dilip2017,"Influence of processing parameters on the evolution of melt pool, porosity, and microstructures in Ti-6Al-4V alloy parts fabricated by selective laser melting",10.1007/s40964-017-0038-9
Ti-6Al-4V,Selective Laser Melting,Single-track deposits and bulk samples,100,1200,,30,,,21,71,,0.3,,,0.083,27,4430,,,1873,,,,,,6,,,,,4,,,,,,,,,,Dilip2017,"Influence of processing parameters on the evolution of melt pool, porosity, and microstructures in Ti-6Al-4V alloy parts fabricated by selective laser melting",10.1007/s40964-017-0038-9
Ti-6Al-4V,Selective Laser Melting,Single-track deposits and bulk samples,150,500,,30,,,101,145,,0.7,,,0.3,100,4430,,,1873,,,,,,6,,,,,4,,,,,,,,,,Dilip2017,"Influence of processing parameters on the evolution of melt pool, porosity, and microstructures in Ti-6Al-4V alloy parts fabricated by selective laser melting",10.1007/s40964-017-0038-9
Ti-6Al-4V,Selective Laser Melting,Single-track deposits and bulk samples,150,750,,30,,,72,135,,0.53,,,0.2,66,4430,,,1873,,,,,,6,,,,,4,,,,,,,,,,Dilip2017,"Influence of processing parameters on the evolution of melt pool, porosity, and microstructures in Ti-6Al-4V alloy parts fabricated by selective laser melting",10.1007/s40964-017-0038-9
Ti-6Al-4V,Selective Laser Melting,Single-track deposits and bulk samples,150,1000,,30,,,53,115,,0.46,,,0.15,50,4430,,,1873,,,,,,6,,,,,4,,,,,,,,,,Dilip2017,"Influence of processing parameters on the evolution of melt pool, porosity, and microstructures in Ti-6Al-4V alloy parts fabricated by selective laser melting",10.1007/s40964-017-0038-9
Ti-6Al-4V,Selective Laser Melting,Single-track deposits and bulk samples,150,1200,,30,,,49,108,,0.45,,,0.125,41,4430,,,1873,,,,,,6,,,,,4,,,,,,,,,,Dilip2017,"Influence of processing parameters on the evolution of melt pool, porosity, and microstructures in Ti-6Al-4V alloy parts fabricated by selective laser melting",10.1007/s40964-017-0038-9
Ti-6Al-4V,Selective Laser Melting,Single-track deposits and bulk samples,195,500,,30,,,176,192,,0.91,,,0.39,130,4430,,,1873,,,,,,6,,,,,4,,,,,,,,,,Dilip2017,"Influence of processing parameters on the evolution of melt pool, porosity, and microstructures in Ti-6Al-4V alloy parts fabricated by selective laser melting",10.1007/s40964-017-0038-9
Ti-6Al-4V,Selective Laser Melting,Single-track deposits and bulk samples,195,750,,30,,,110,160,,0.68,,,0.26,86,4430,,,1873,,,,,,6,,,,,4,,,,,,,,,,Dilip2017,"Influence of processing parameters on the evolution of melt pool, porosity, and microstructures in Ti-6Al-4V alloy parts fabricated by selective laser melting",10.1007/s40964-017-0038-9
Ti-6Al-4V,Selective Laser Melting,Single-track deposits and bulk samples,195,1000,,30,,,80,130,,0.62,,,0.195,65,4430,,,1873,,,,,,6,,,,,4,,,,,,,,,,Dilip2017,"Influence of processing parameters on the evolution of melt pool, porosity, and microstructures in Ti-6Al-4V alloy parts fabricated by selective laser melting",10.1007/s40964-017-0038-9
Ti-6Al-4V,Selective Laser Melting,Single-track deposits and bulk samples,195,1200,,30,,,64,121,,0.53,,,0.163,54,4430,,,1873,,,,,,6,,,,,4,,,,,,,,,,Dilip2017,"Influence of processing parameters on the evolution of melt pool, porosity, and microstructures in Ti-6Al-4V alloy parts fabricated by selective laser melting",10.1007/s40964-017-0038-9
316L Stainless Steel,Laser Powder Bed Fusion,Single layer strip scanning,100,400,,30,37.5,105,129.28,119.71,,1.08,,,0.25,,7269,710,31.1,1690,0.34,,,,,,,,,,,,,,,,,,,,file20,A virtual sensing approach for monitoring melt-pool dimensions using high speed coaxial imaging during laser powder bed fusion of metals,10.1016/j.addma.2021.101923
316L Stainless Steel,Laser Powder Bed Fusion,Single layer strip scanning,100,500,,30,37.5,105,98.86,109.71,,0.9,,,0.2,,7269,710,31.1,1690,0.34,,,,,,,,,,,,,,,,,,,,file20,A virtual sensing approach for monitoring melt-pool dimensions using high speed coaxial imaging during laser powder bed fusion of metals,10.1016/j.addma.2021.101923
316L Stainless Steel,Laser Powder Bed Fusion,Single layer strip scanning,100,600,,30,37.5,105,75.14,100.29,,0.75,,,0.167,,7269,710,31.1,1690,0.34,,,,,,,,,,,,,,,,,,,,file20,A virtual sensing approach for monitoring melt-pool dimensions using high speed coaxial imaging during laser powder bed fusion of metals,10.1016/j.addma.2021.101923
316L Stainless Steel,Laser Powder Bed Fusion,Single layer strip scanning,100,700,,30,37.5,105,49.14,79,,0.622,,,0.143,,7269,710,31.1,1690,0.34,,,,,,,,,,,,,,,,,,,,file20,A virtual sensing approach for monitoring melt-pool dimensions using high speed coaxial imaging during laser powder bed fusion of metals,10.1016/j.addma.2021.101923
316L Stainless Steel,Laser Powder Bed Fusion,Single layer strip scanning,100,800,,30,37.5,105,45.57,80.14,,0.59,,,0.125,,7269,710,31.1,1690,0.34,,,,,,,,,,,,,,,,,,,,file20,A virtual sensing approach for monitoring melt-pool dimensions using high speed coaxial imaging during laser powder bed fusion of metals,10.1016/j.addma.2021.101923
316L Stainless Steel,Laser Powder Bed Fusion,Single layer strip scanning,100,900,,30,37.5,105,46,75.71,,0.61,,,0.111,,7269,710,31.1,1690,0.34,,,,,,,,,,,,,,,,,,,,file20,A virtual sensing approach for monitoring melt-pool dimensions using high speed coaxial imaging during laser powder bed fusion of metals,10.1016/j.addma.2021.101923
316L Stainless Steel,Laser Powder Bed Fusion,Single layer strip scanning,100,1000,,30,37.5,105,46.14,72.71,,0.63,,,0.1,,7269,710,31.1,1690,0.34,,,,,,,,,,,,,,,,,,,,file20,A virtual sensing approach for monitoring melt-pool dimensions using high speed coaxial imaging during laser powder bed fusion of metals,10.1016/j.addma.2021.101923
316L Stainless Steel,Laser Powder Bed Fusion,Single layer strip scanning,100,1100,,30,37.5,105,28.86,61,,0.47,,,0.091,,7269,710,31.1,1690,0.34,,,,,,,,,,,,,,,,,,,,file20,A virtual sensing approach for monitoring melt-pool dimensions using high speed coaxial imaging during laser powder bed fusion of metals,10.1016/j.addma.2021.101923
316L Stainless Steel,Laser Powder Bed Fusion,Single layer strip scanning,200,400,,30,37.5,105,305.71,144.29,,2.12,,,0.5,,7269,710,31.1,1690,0.34,,,,,,,,,,,,,,,,,,,,file20,A virtual sensing approach for monitoring melt-pool dimensions using high speed coaxial imaging during laser powder bed fusion of metals,10.1016/j.addma.2021.101923
316L Stainless Steel,Laser Powder Bed Fusion,Single layer strip scanning,200,500,,30,37.5,105,287.71,157.71,,1.77,,,0.4,,7269,710,31.1,1690,0.34,,,,,,,,,,,,,,,,,,,,file20,A virtual sensing approach for monitoring melt-pool dimensions using high speed coaxial imaging during laser powder bed fusion of metals,10.1016/j.addma.2021.101923
316L Stainless Steel,Laser Powder Bed Fusion,Single layer strip scanning,200,600,,30,37.5,105,265.86,133.71,,1.99,,,0.333,,7269,710,31.1,1690,0.34,,,,,,,,,,,,,,,,,,,,file20,A virtual sensing approach for monitoring melt-pool dimensions using high speed coaxial imaging during laser powder bed fusion of metals,10.1016/j.addma.2021.101923
316L Stainless Steel,Laser Powder Bed Fusion,Single layer strip scanning,200,700,,30,37.5,105,198.86,126,,1.58,,,0.286,,7269,710,31.1,1690,0.34,,,,,,,,,,,,,,,,,,,,file20,A virtual sensing approach for monitoring melt-pool dimensions using high speed coaxial imaging during laser powder bed fusion of metals,10.1016/j.addma.2021.101923
316L Stainless Steel,Laser Powder Bed Fusion,Single layer strip scanning,200,800,,30,37.5,105,128.43,141.43,,0.91,,,0.25,,7269,710,31.1,1690,0.34,,,,,,,,,,,,,,,,,,,,file20,A virtual sensing approach for monitoring melt-pool dimensions using high speed coaxial imaging during laser powder bed fusion of metals,10.1016/j.addma.2021.101923
316L Stainless Steel,Laser Powder Bed Fusion,Single layer strip scanning,200,900,,30,37.5,105,144,135.71,,1.06,,,0.222,,7269,710,31.1,1690,0.34,,,,,,,,,,,,,,,,,,,,file20,A virtual sensing approach for monitoring melt-pool dimensions using high speed coaxial imaging during laser powder bed fusion of metals,10.1016/j.addma.2021.101923
316L Stainless Steel,Laser Powder Bed Fusion,Single layer strip scanning,200,1000,,30,37.5,105,97.86,129.33,,0.76,,,0.2,,7269,710,31.1,1690,0.34,,,,,,,,,,,,,,,,,,,,file20,A virtual sensing approach for monitoring melt-pool dimensions using high speed coaxial imaging during laser powder bed fusion of metals,10.1016/j.addma.2021.101923
316L Stainless Steel,Laser Powder Bed Fusion,Single layer strip scanning,200,1100,,30,37.5,105,84.14,120.86,,0.7,,,0.182,,7269,710,31.1,1690,0.34,,,,,,,,,,,,,,,,,,,,file20,A virtual sensing approach for monitoring melt-pool dimensions using high speed coaxial imaging during laser powder bed fusion of metals,10.1016/j.addma.2021.101923
316L Stainless Steel,Laser Powder Bed Fusion,Single layer strip scanning,300,400,,30,37.5,105,571.14,170.86,,3.34,,,0.75,,7269,710,31.1,1690,0.34,,,,,,,,,,,,,,,,,,,,file20,A virtual sensing approach for monitoring melt-pool dimensions using high speed coaxial imaging during laser powder bed fusion of metals,10.1016/j.addma.2021.101923
316L Stainless Steel,Laser Powder Bed Fusion,Single layer strip scanning,300,500,,30,37.5,105,469.43,159.14,,2.95,,,0.6,,7269,710,31.1,1690,0.34,,,,,,,,,,,,,,,,,,,,file20,A virtual sensing approach for monitoring melt-pool dimensions using high speed coaxial imaging during laser powder bed fusion of metals,10.1016/j.addma.2021.101923
316L Stainless Steel,Laser Powder Bed Fusion,Single layer strip scanning,300,600,,30,37.5,105,445.14,141.71,,3.14,,,0.5,,7269,710,31.1,1690,0.34,,,,,,,,,,,,,,,,,,,,file20,A virtual sensing approach for monitoring melt-pool dimensions using high speed coaxial imaging during laser powder bed fusion of metals,10.1016/j.addma.2021.101923
316L Stainless Steel,Laser Powder Bed Fusion,Single layer strip scanning,300,700,,30,37.5,105,360.86,145.14,,2.49,,,0.429,,7269,710,31.1,1690,0.34,,,,,,,,,,,,,,,,,,,,file20,A virtual sensing approach for monitoring melt-pool dimensions using high speed coaxial imaging during laser powder bed fusion of metals,10.1016/j.addma.2021.101923
316L Stainless Steel,Laser Powder Bed Fusion,Single layer strip scanning,300,800,,30,37.5,105,350.43,138,,2.54,,,0.375,,7269,710,31.1,1690,0.34,,,,,,,,,,,,,,,,,,,,file20,A virtual sensing approach for monitoring melt-pool dimensions using high speed coaxial imaging during laser powder bed fusion of metals,10.1016/j.addma.2021.101923
316L Stainless Steel,Laser Powder Bed Fusion,Single layer strip scanning,300,900,,30,37.5,105,305,124.29,,2.45,,,0.333,,7269,710,31.1,1690,0.34,,,,,,,,,,,,,,,,,,,,file20,A virtual sensing approach for monitoring melt-pool dimensions using high speed coaxial imaging during laser powder bed fusion of metals,10.1016/j.addma.2021.101923
316L Stainless Steel,Laser Powder Bed Fusion,Single layer strip scanning,300,1000,,30,37.5,105,227.71,120.29,,1.9,,,0.3,,7269,710,31.1,1690,0.34,,,,,,,,,,,,,,,,,,,,file20,A virtual sensing approach for monitoring melt-pool dimensions using high speed coaxial imaging during laser powder bed fusion of metals,10.1016/j.addma.2021.101923
316L Stainless Steel,Laser Powder Bed Fusion,Single layer strip scanning,300,1100,,30,37.5,105,201.14,112,,1.8,,,0.273,,7269,710,31.1,1690,0.34,,,,,,,,,,,,,,,,,,,,file20,A virtual sensing approach for monitoring melt-pool dimensions using high speed coaxial imaging during laser powder bed fusion of metals,10.1016/j.addma.2021.101923
316L Stainless Steel,Laser Powder Bed Fusion,Single layer strip scanning,400,400,,30,37.5,105,749.71,190.57,,3.93,,,1,,7269,710,31.1,1690,0.34,,,,,,,,,,,,,,,,,,,,file20,A virtual sensing approach for monitoring melt-pool dimensions using high speed coaxial imaging during laser powder bed fusion of metals,10.1016/j.addma.2021.101923
316L Stainless Steel,Laser Powder Bed Fusion,Single layer strip scanning,400,500,,30,37.5,105,623.71,200.57,,3.11,,,0.8,,7269,710,31.1,1690,0.34,,,,,,,,,,,,,,,,,,,,file20,A virtual sensing approach for monitoring melt-pool dimensions using high speed coaxial imaging during laser powder bed fusion of metals,10.1016/j.addma.2021.101923
316L Stainless Steel,Laser Powder Bed Fusion,Single layer strip scanning,400,600,,30,37.5,105,532.57,182.57,,2.92,,,0.667,,7269,710,31.1,1690,0.34,,,,,,,,,,,,,,,,,,,,file20,A virtual sensing approach for monitoring melt-pool dimensions using high speed coaxial imaging during laser powder bed fusion of metals,10.1016/j.addma.2021.101923
316L Stainless Steel,Laser Powder Bed Fusion,Single layer strip scanning,400,700,,30,37.5,105,496.86,147.71,,3.36,,,0.571,,7269,710,31.1,1690,0.34,,,,,,,,,,,,,,,,,,,,file20,A virtual sensing approach for monitoring melt-pool dimensions using high speed coaxial imaging during laser powder bed fusion of metals,10.1016/j.addma.2021.101923
316L Stainless Steel,Laser Powder Bed Fusion,Single layer strip scanning,400,800,,30,37.5,105,454.57,147.14,,3.09,,,0.5,,7269,710,31.1,1690,0.34,,,,,,,,,,,,,,,,,,,,file20,A virtual sensing approach for monitoring melt-pool dimensions using high speed coaxial imaging during laser powder bed fusion of metals,10.1016/j.addma.2021.101923
316L Stainless Steel,Laser Powder Bed Fusion,Single layer strip scanning,400,900,,30,37.5,105,409.86,136.29,,3.01,,,0.444,,7269,710,31.1,1690,0.34,,,,,,,,,,,,,,,,,,,,file20,A virtual sensing approach for monitoring melt-pool dimensions using high speed coaxial imaging during laser powder bed fusion of metals,10.1016/j.addma.2021.101923
316L Stainless Steel,Laser Powder Bed Fusion,Single layer strip scanning,400,1000,,30,37.5,105,356.86,123.14,,2.9,,,0.4,,7269,710,31.1,1690,0.34,,,,,,,,,,,,,,,,,,,,file20,A virtual sensing approach for monitoring melt-pool dimensions using high speed coaxial imaging during laser powder bed fusion of metals,10.1016/j.addma.2021.101923
316L Stainless Steel,Laser Powder Bed Fusion,Single layer strip scanning,400,1100,,30,37.5,105,313.57,114.29,,2.74,,,0.364,,7269,710,31.1,1690,0.34,,,,,,,,,,,,,,,,,,,,file20,A virtual sensing approach for monitoring melt-pool dimensions using high speed coaxial imaging during laser powder bed fusion of metals,10.1016/j.addma.2021.101923
316L Stainless Steel,Laser Powder Bed Fusion,Single layer strip scanning,500,400,,30,37.5,105,911.43,188,,4.85,,,1.25,,7269,710,31.1,1690,0.34,,,,,,,,,,,,,,,,,,,,file20,A virtual sensing approach for monitoring melt-pool dimensions using high speed coaxial imaging during laser powder bed fusion of metals,10.1016/j.addma.2021.101923
316L Stainless Steel,Laser Powder Bed Fusion,Single layer strip scanning,500,500,,30,37.5,105,885.86,182,,4.87,,,1,,7269,710,31.1,1690,0.34,,,,,,,,,,,,,,,,,,,,file20,A virtual sensing approach for monitoring melt-pool dimensions using high speed coaxial imaging during laser powder bed fusion of metals,10.1016/j.addma.2021.101923
316L Stainless Steel,Laser Powder Bed Fusion,Single layer strip scanning,500,600,,30,37.5,105,799.29,163.71,,4.88,,,0.833,,7269,710,31.1,1690,0.34,,,,,,,,,,,,,,,,,,,,file20,A virtual sensing approach for monitoring melt-pool dimensions using high speed coaxial imaging during laser powder bed fusion of metals,10.1016/j.addma.2021.101923
316L Stainless Steel,Laser Powder Bed Fusion,Single layer strip scanning,500,700,,30,37.5,105,721.57,152.57,,4.73,,,0.714,,7269,710,31.1,1690,0.34,,,,,,,,,,,,,,,,,,,,file20,A virtual sensing approach for monitoring melt-pool dimensions using high speed coaxial imaging during laser powder bed fusion of metals,10.1016/j.addma.2021.101923
