Repository: BaratiLab/Material-Database-Agent

## Files

```
table2_meltpoolnet/
├── meltpoolnet_lib.py        # shared evaluation logic (metrics, matching, mapping parsers)
├── run_all.py                # runs all five models
├── meltpoolnet_regression.csv# ORIGINAL ground truth (Akbari et al., shared by all models)
├── gpt54/   gpt52/   claude/   glm/   qwen/
│     ├── evaluate.py                 # model-specific config + run
│     ├── extracted_data_*.csv        # RECONSTRUCTED dataset for this model
│     ├── <row_mapping>.csv           # frozen 100-pair mapping used in the paper
│     └── results_reproduced.csv      # written when you run evaluate.py
```

File: result_reproducibility/table2_meltpoolnet/qwen/extracted_data_qwen.csv (part 3 of 7)
Material,Process,Sub-process,Power,Velocity,powder flowrate,layer thickness,beam D,Hatch spacing,depth of meltpool,width of melt pool,length of melt pool,d/w,l/w,Other ratios,E (J/mm),E (J/mm3),density,Cp,k,melting T,minimum absorptivity,Y (wt%),Zn (wt%),Mg (wt%),Si (wt%),Al (wt%),Sn (wt%),Zr (wt%),W (wt%),Ti (wt%),V (wt%),Co (wt%),Cu (wt%),Ta (wt%),Nb (wt%),Ni (wt.%),Cr (wt.%),Fe (wt.%),Mn (wt%),Mo (wt.%),paper ID,paper,Dois
316L Stainless Steel,Laser Powder Bed Fusion,Single layer strip scanning,500,800,,30,37.5,105,648,141.43,,4.58,,,0.625,,7269,710,31.1,1690,0.34,,,,,,,,,,,,,,,,,,,,file20,A virtual sensing approach for monitoring melt-pool dimensions using high speed coaxial imaging during laser powder bed fusion of metals,10.1016/j.addma.2021.101923
316L Stainless Steel,Laser Powder Bed Fusion,Single layer strip scanning,500,900,,30,37.5,105,555.57,125.43,,4.43,,,0.556,,7269,710,31.1,1690,0.34,,,,,,,,,,,,,,,,,,,,file20,A virtual sensing approach for monitoring melt-pool dimensions using high speed coaxial imaging during laser powder bed fusion of metals,10.1016/j.addma.2021.101923
316L Stainless Steel,Laser Powder Bed Fusion,Single layer strip scanning,500,1000,,30,37.5,105,444.43,138.86,,3.2,,,0.5,,7269,710,31.1,1690,0.34,,,,,,,,,,,,,,,,,,,,file20,A virtual sensing approach for monitoring melt-pool dimensions using high speed coaxial imaging during laser powder bed fusion of metals,10.1016/j.addma.2021.101923
316L Stainless Steel,Laser Powder Bed Fusion,Single layer strip scanning,500,1100,,30,37.5,105,287.57,142,,2.03,,,0.455,,7269,710,31.1,1690,0.34,,,,,,,,,,,,,,,,,,,,file20,A virtual sensing approach for monitoring melt-pool dimensions using high speed coaxial imaging during laser powder bed fusion of metals,10.1016/j.addma.2021.101923
316L Stainless Steel,Laser Powder Bed Fusion,Single layer strip scanning,600,400,,30,37.5,105,1135.74,200.86,,5.65,,note=Depth extrapolated - exceeded substrate thickness,1.5,,7269,710,31.1,1690,0.34,,,,,,,,,,,,,,,,,,,,file20,A virtual sensing approach for monitoring melt-pool dimensions using high speed coaxial imaging during laser powder bed fusion of metals,10.1016/j.addma.2021.101923
316L Stainless Steel,Laser Powder Bed Fusion,Single layer strip scanning,600,500,,30,37.5,105,1045.06,198,,5.28,,note=Depth extrapolated - exceeded substrate thickness,1.2,,7269,710,31.1,1690,0.34,,,,,,,,,,,,,,,,,,,,file20,A virtual sensing approach for monitoring melt-pool dimensions using high speed coaxial imaging during laser powder bed fusion of metals,10.1016/j.addma.2021.101923
316L Stainless Steel,Laser Powder Bed Fusion,Single layer strip scanning,600,600,,30,37.5,105,895.29,179.71,,4.98,,,1,,7269,710,31.1,1690,0.34,,,,,,,,,,,,,,,,,,,,file20,A virtual sensing approach for monitoring melt-pool dimensions using high speed coaxial imaging during laser powder bed fusion of metals,10.1016/j.addma.2021.101923
316L Stainless Steel,Laser Powder Bed Fusion,Single layer strip scanning,600,700,,30,37.5,105,782,161.43,,4.84,,,0.857,,7269,710,31.1,1690,0.34,,,,,,,,,,,,,,,,,,,,file20,A virtual sensing approach for monitoring melt-pool dimensions using high speed coaxial imaging during laser powder bed fusion of metals,10.1016/j.addma.2021.101923
316L Stainless Steel,Laser Powder Bed Fusion,Single layer strip scanning,600,800,,30,37.5,105,681,153.71,,4.43,,,0.75,,7269,710,31.1,1690,0.34,,,,,,,,,,,,,,,,,,,,file20,A virtual sensing approach for monitoring melt-pool dimensions using high speed coaxial imaging during laser powder bed fusion of metals,10.1016/j.addma.2021.101923
316L Stainless Steel,Laser Powder Bed Fusion,Single layer strip scanning,600,900,,30,37.5,105,637.14,136.29,,4.68,,,0.667,,7269,710,31.1,1690,0.34,,,,,,,,,,,,,,,,,,,,file20,A virtual sensing approach for monitoring melt-pool dimensions using high speed coaxial imaging during laser powder bed fusion of metals,10.1016/j.addma.2021.101923
316L Stainless Steel,Laser Powder Bed Fusion,Single layer strip scanning,600,1000,,30,37.5,105,335.14,225.71,,1.48,,note=Unstable melt-pool - humping instability observed,0.6,,7269,710,31.1,1690,0.34,,,,,,,,,,,,,,,,,,,,file20,A virtual sensing approach for monitoring melt-pool dimensions using high speed coaxial imaging during laser powder bed fusion of metals,10.1016/j.addma.2021.101923
316L Stainless Steel,Laser Powder Bed Fusion,Single layer strip scanning,600,1100,,30,37.5,105,274.57,198.86,,1.38,,note=Unstable melt-pool - humping instability observed,0.545,,7269,710,31.1,1690,0.34,,,,,,,,,,,,,,,,,,,,file20,A virtual sensing approach for monitoring melt-pool dimensions using high speed coaxial imaging during laser powder bed fusion of metals,10.1016/j.addma.2021.101923
IN625 (Nickel Alloy 625),Laser Powder Bed Fusion (LPBF),Single-track laser scanning with in-situ melt pool monitoring,50,500,,0,62,,20,70,,0.29,,2d_over_w=0.57,0.1,,,,,,0.4,,,,,,,,,,,,,,,,,,,,10.1016/j.addma.2020.101504,"Transient Laser Energy Absorption, Co-axial Melt Pool Monitoring, and Relationship to Melt Pool Morphology",https://doi.org/10.1016/j.addma.2020.101504
IN625 (Nickel Alloy 625),Laser Powder Bed Fusion (LPBF),Single-track laser scanning with in-situ melt pool monitoring,65,500,,0,62,,25,75,,0.33,,2d_over_w=0.67,0.13,,,,,,0.4,,,,,,,,,,,,,,,,,,,,10.1016/j.addma.2020.101504,"Transient Laser Energy Absorption, Co-axial Melt Pool Monitoring, and Relationship to Melt Pool Morphology",https://doi.org/10.1016/j.addma.2020.101504
IN625 (Nickel Alloy 625),Laser Powder Bed Fusion (LPBF),Single-track laser scanning with in-situ melt pool monitoring,80,500,,0,62,,35,95,,0.37,,2d_over_w=0.74,0.16,,,,,,0.4,,,,,,,,,,,,,,,,,,,,10.1016/j.addma.2020.101504,"Transient Laser Energy Absorption, Co-axial Melt Pool Monitoring, and Relationship to Melt Pool Morphology",https://doi.org/10.1016/j.addma.2020.101504
IN625 (Nickel Alloy 625),Laser Powder Bed Fusion (LPBF),Single-track laser scanning with in-situ melt pool monitoring,100,500,,0,62,,70,135,,0.52,,2d_over_w=1.04,0.2,,,,,,0.4,,,,,,,,,,,,,,,,,,,,10.1016/j.addma.2020.101504,"Transient Laser Energy Absorption, Co-axial Melt Pool Monitoring, and Relationship to Melt Pool Morphology",https://doi.org/10.1016/j.addma.2020.101504
IN625 (Nickel Alloy 625),Laser Powder Bed Fusion (LPBF),Single-track laser scanning with in-situ melt pool monitoring,120,500,,0,62,,105,145,,0.72,,2d_over_w=1.45,0.24,,,,,,0.4,,,,,,,,,,,,,,,,,,,,10.1016/j.addma.2020.101504,"Transient Laser Energy Absorption, Co-axial Melt Pool Monitoring, and Relationship to Melt Pool Morphology",https://doi.org/10.1016/j.addma.2020.101504
IN625 (Nickel Alloy 625),Laser Powder Bed Fusion (LPBF),Single-track laser scanning with in-situ melt pool monitoring,150,500,,0,62,,150,150,,1,,2d_over_w=2,0.3,,,,,,0.4,,,,,,,,,,,,,,,,,,,,10.1016/j.addma.2020.101504,"Transient Laser Energy Absorption, Co-axial Melt Pool Monitoring, and Relationship to Melt Pool Morphology",https://doi.org/10.1016/j.addma.2020.101504
IN625 (Nickel Alloy 625),Laser Powder Bed Fusion (LPBF),Single-track laser scanning with in-situ melt pool monitoring,200,500,,0,62,,215,165,,1.3,,2d_over_w=2.61,0.4,,,,,,0.4,,,,,,,,,,,,,,,,,,,,10.1016/j.addma.2020.101504,"Transient Laser Energy Absorption, Co-axial Melt Pool Monitoring, and Relationship to Melt Pool Morphology",https://doi.org/10.1016/j.addma.2020.101504
IN625 (Nickel Alloy 625),Laser Powder Bed Fusion (LPBF),Single-track laser scanning with in-situ melt pool monitoring,250,500,,0,62,,280,180,,1.56,,2d_over_w=3.11,0.5,,,,,,0.4,,,,,,,,,,,,,,,,,,,,10.1016/j.addma.2020.101504,"Transient Laser Energy Absorption, Co-axial Melt Pool Monitoring, and Relationship to Melt Pool Morphology",https://doi.org/10.1016/j.addma.2020.101504
IN625 (Nickel Alloy 625),Laser Powder Bed Fusion (LPBF),Single-track laser scanning with in-situ melt pool monitoring,300,500,,0,62,,345,185,,1.86,,2d_over_w=3.73,0.6,,,,,,0.4,,,,,,,,,,,,,,,,,,,,10.1016/j.addma.2020.101504,"Transient Laser Energy Absorption, Co-axial Melt Pool Monitoring, and Relationship to Melt Pool Morphology",https://doi.org/10.1016/j.addma.2020.101504
IN625 (Nickel Alloy 625),Laser Powder Bed Fusion (LPBF),Single-track laser scanning with in-situ melt pool monitoring,50,500,,60,62,,15,80,,0.19,,2d_over_w=0.38,0.1,,,,,,0.4,,,,,,,,,,,,,,,,,,,,10.1016/j.addma.2020.101504,"Transient Laser Energy Absorption, Co-axial Melt Pool Monitoring, and Relationship to Melt Pool Morphology",https://doi.org/10.1016/j.addma.2020.101504
IN625 (Nickel Alloy 625),Laser Powder Bed Fusion (LPBF),Single-track laser scanning with in-situ melt pool monitoring,65,500,,60,62,,20,85,,0.24,,2d_over_w=0.47,0.13,,,,,,0.4,,,,,,,,,,,,,,,,,,,,10.1016/j.addma.2020.101504,"Transient Laser Energy Absorption, Co-axial Melt Pool Monitoring, and Relationship to Melt Pool Morphology",https://doi.org/10.1016/j.addma.2020.101504
IN625 (Nickel Alloy 625),Laser Powder Bed Fusion (LPBF),Single-track laser scanning with in-situ melt pool monitoring,80,500,,60,62,,30,100,,0.3,,2d_over_w=0.6,0.16,,,,,,0.4,,,,,,,,,,,,,,,,,,,,10.1016/j.addma.2020.101504,"Transient Laser Energy Absorption, Co-axial Melt Pool Monitoring, and Relationship to Melt Pool Morphology",https://doi.org/10.1016/j.addma.2020.101504
IN625 (Nickel Alloy 625),Laser Powder Bed Fusion (LPBF),Single-track laser scanning with in-situ melt pool monitoring,100,500,,60,62,,55,125,,0.44,,2d_over_w=0.88,0.2,,,,,,0.4,,,,,,,,,,,,,,,,,,,,10.1016/j.addma.2020.101504,"Transient Laser Energy Absorption, Co-axial Melt Pool Monitoring, and Relationship to Melt Pool Morphology",https://doi.org/10.1016/j.addma.2020.101504
IN625 (Nickel Alloy 625),Laser Powder Bed Fusion (LPBF),Single-track laser scanning with in-situ melt pool monitoring,120,500,,60,62,,95,140,,0.68,,2d_over_w=1.36,0.24,,,,,,0.4,,,,,,,,,,,,,,,,,,,,10.1016/j.addma.2020.101504,"Transient Laser Energy Absorption, Co-axial Melt Pool Monitoring, and Relationship to Melt Pool Morphology",https://doi.org/10.1016/j.addma.2020.101504
IN625 (Nickel Alloy 625),Laser Powder Bed Fusion (LPBF),Single-track laser scanning with in-situ melt pool monitoring,150,500,,60,62,,130,145,,0.9,,2d_over_w=1.79,0.3,,,,,,0.4,,,,,,,,,,,,,,,,,,,,10.1016/j.addma.2020.101504,"Transient Laser Energy Absorption, Co-axial Melt Pool Monitoring, and Relationship to Melt Pool Morphology",https://doi.org/10.1016/j.addma.2020.101504
IN625 (Nickel Alloy 625),Laser Powder Bed Fusion (LPBF),Single-track laser scanning with in-situ melt pool monitoring,200,500,,60,62,,200,150,,1.33,,2d_over_w=2.67,0.4,,,,,,0.4,,,,,,,,,,,,,,,,,,,,10.1016/j.addma.2020.101504,"Transient Laser Energy Absorption, Co-axial Melt Pool Monitoring, and Relationship to Melt Pool Morphology",https://doi.org/10.1016/j.addma.2020.101504
IN625 (Nickel Alloy 625),Laser Powder Bed Fusion (LPBF),Single-track laser scanning with in-situ melt pool monitoring,250,500,,60,62,,255,160,,1.59,,2d_over_w=3.19,0.5,,,,,,0.4,,,,,,,,,,,,,,,,,,,,10.1016/j.addma.2020.101504,"Transient Laser Energy Absorption, Co-axial Melt Pool Monitoring, and Relationship to Melt Pool Morphology",https://doi.org/10.1016/j.addma.2020.101504
IN625 (Nickel Alloy 625),Laser Powder Bed Fusion (LPBF),Single-track laser scanning with in-situ melt pool monitoring,300,500,,60,62,,325,165,,1.97,,2d_over_w=3.94,0.6,,,,,,0.4,,,,,,,,,,,,,,,,,,,,10.1016/j.addma.2020.101504,"Transient Laser Energy Absorption, Co-axial Melt Pool Monitoring, and Relationship to Melt Pool Morphology",https://doi.org/10.1016/j.addma.2020.101504
SS316L,Laser Powder Bed Fusion (LPBF),Selective Laser Melting (SLM),150,969.3,,40,130,90,,,,,,aspect_ratio=1.53; meltpool_area_um2=10033,0.155,43,,,,,,,,,,,,,,,,,,,,,,,,,22,Correlation of meltpool characteristics and residual stresses at high laser intensity for metal lpbf process,10.1080/2374068X.2018.1535643
SS316L,Laser Powder Bed Fusion (LPBF),Selective Laser Melting (SLM),150,672,,40,130,90,,,,,,aspect_ratio=1.51; meltpool_area_um2=19554,0.223,62,,,,,,,,,,,,,,,,,,,,,,,,,22,Correlation of meltpool characteristics and residual stresses at high laser intensity for metal lpbf process,10.1080/2374068X.2018.1535643
SS316L,Laser Powder Bed Fusion (LPBF),Selective Laser Melting (SLM),150,527.8,,40,130,90,,,,,,aspect_ratio=1.64; meltpool_area_um2=22616,0.284,79,,,,,,,,,,,,,,,,,,,,,,,,,22,Correlation of meltpool characteristics and residual stresses at high laser intensity for metal lpbf process,10.1080/2374068X.2018.1535643
SS316L,Laser Powder Bed Fusion (LPBF),Selective Laser Melting (SLM),200,1292.4,,40,130,90,,,,,,aspect_ratio=1.15; meltpool_area_um2=13344,0.155,43,,,,,,,,,,,,,,,,,,,,,,,,,22,Correlation of meltpool characteristics and residual stresses at high laser intensity for metal lpbf process,10.1080/2374068X.2018.1535643
SS316L,Laser Powder Bed Fusion (LPBF),Selective Laser Melting (SLM),200,896,,40,130,90,,,,,,aspect_ratio=1.13; meltpool_area_um2=24951,0.223,62,,,,,,,,,,,,,,,,,,,,,,,,,22,Correlation of meltpool characteristics and residual stresses at high laser intensity for metal lpbf process,10.1080/2374068X.2018.1535643
SS316L,Laser Powder Bed Fusion (LPBF),Selective Laser Melting (SLM),200,703.8,,40,130,90,,,,,,aspect_ratio=1.3; meltpool_area_um2=24362,0.284,79,,,,,,,,,,,,,,,,,,,,,,,,,22,Correlation of meltpool characteristics and residual stresses at high laser intensity for metal lpbf process,10.1080/2374068X.2018.1535643
SS316L,Laser Powder Bed Fusion (LPBF),Selective Laser Melting (SLM),250,1615.5,,40,130,90,,,,,,aspect_ratio=1.28; meltpool_area_um2=16496,0.155,43,,,,,,,,,,,,,,,,,,,,,,,,,22,Correlation of meltpool characteristics and residual stresses at high laser intensity for metal lpbf process,10.1080/2374068X.2018.1535643
SS316L,Laser Powder Bed Fusion (LPBF),Selective Laser Melting (SLM),250,1120,,40,130,90,,,,,,aspect_ratio=0.95; meltpool_area_um2=22425,0.223,62,,,,,,,,,,,,,,,,,,,,,,,,,22,Correlation of meltpool characteristics and residual stresses at high laser intensity for metal lpbf process,10.1080/2374068X.2018.1535643
SS316L,Laser Powder Bed Fusion (LPBF),Selective Laser Melting (SLM),250,879.7,,40,130,90,,,,,,aspect_ratio=1.19; meltpool_area_um2=46863,0.284,79,,,,,,,,,,,,,,,,,,,,,,,,,22,Correlation of meltpool characteristics and residual stresses at high laser intensity for metal lpbf process,10.1080/2374068X.2018.1535643
SS316L,Laser Powder Bed Fusion (LPBF),Selective Laser Melting (SLM),300,1938.6,,40,130,90,,,,,,aspect_ratio=1.28; meltpool_area_um2=23164,0.155,43,,,,,,,,,,,,,,,,,,,,,,,,,22,Correlation of meltpool characteristics and residual stresses at high laser intensity for metal lpbf process,10.1080/2374068X.2018.1535643
SS316L,Laser Powder Bed Fusion (LPBF),Selective Laser Melting (SLM),300,1344.1,,40,130,90,,,,,,aspect_ratio=0.81; meltpool_area_um2=20793,0.223,62,,,,,,,,,,,,,,,,,,,,,,,,,22,Correlation of meltpool characteristics and residual stresses at high laser intensity for metal lpbf process,10.1080/2374068X.2018.1535643
SS316L,Laser Powder Bed Fusion (LPBF),Selective Laser Melting (SLM),300,1055.6,,40,130,90,,,,,,aspect_ratio=0.71; meltpool_area_um2=29863,0.284,79,,,,,,,,,,,,,,,,,,,,,,,,,22,Correlation of meltpool characteristics and residual stresses at high laser intensity for metal lpbf process,10.1080/2374068X.2018.1535643
SS316L,Laser Powder Bed Fusion (LPBF),Selective Laser Melting (SLM),350,2261.7,,40,130,90,,,,,,aspect_ratio=1.1; meltpool_area_um2=24075,0.155,43,,,,,,,,,,,,,,,,,,,,,,,,,22,Correlation of meltpool characteristics and residual stresses at high laser intensity for metal lpbf process,10.1080/2374068X.2018.1535643
SS316L,Laser Powder Bed Fusion (LPBF),Selective Laser Melting (SLM),350,1568.1,,40,130,90,,,,,,aspect_ratio=0.67; meltpool_area_um2=28612,0.223,62,,,,,,,,,,,,,,,,,,,,,,,,,22,Correlation of meltpool characteristics and residual stresses at high laser intensity for metal lpbf process,10.1080/2374068X.2018.1535643
SS316L,Laser Powder Bed Fusion (LPBF),Selective Laser Melting (SLM),350,1231.5,,40,130,90,,,,,,aspect_ratio=0.64; meltpool_area_um2=34508,0.284,79,,,,,,,,,,,,,,,,,,,,,,,,,22,Correlation of meltpool characteristics and residual stresses at high laser intensity for metal lpbf process,10.1080/2374068X.2018.1535643
"316L Stainless Steel, Ti-64 (Ti-6Al-4V), Al6061, Nickel 400",Laser Powder Bed Fusion (LPBF) / Laser Welding,In situ X-ray imaging of vapor depression and melt pool dynamics,200,800,,,45,,150,,30,,,aspect_ratio_D_Lh=2,0.25,,,,,,,,,,,,,,,,,,,,,,,,,,addma_2020_calta,Pressure dependence of the laser-metal interaction under laser powder bed fusion conditions probed by in situ X-ray imaging,10.1016/j.addma.2019.101084
"316L Stainless Steel, Ti-64 (Ti-6Al-4V), Al6061, Nickel 400",Laser Powder Bed Fusion (LPBF) / Laser Welding,In situ X-ray imaging of vapor depression and melt pool dynamics,300,800,,,45,,220,,50,,,aspect_ratio_D_Lh=4,0.375,,,,,,,,,,,,,,,,,,,,,,,,,,addma_2020_calta,Pressure dependence of the laser-metal interaction under laser powder bed fusion conditions probed by in situ X-ray imaging,10.1016/j.addma.2019.101084
"316L Stainless Steel, Ti-64 (Ti-6Al-4V), Al6061, Nickel 400",Laser Powder Bed Fusion (LPBF) / Laser Welding,In situ X-ray imaging of vapor depression and melt pool dynamics,400,800,,,45,,300,,60,,,aspect_ratio_D_Lh=5,0.5,,,,,,,,,,,,,,,,,,,,,,,,,,addma_2020_calta,Pressure dependence of the laser-metal interaction under laser powder bed fusion conditions probed by in situ X-ray imaging,10.1016/j.addma.2019.101084
"316L Stainless Steel, Ti-64 (Ti-6Al-4V), Al6061, Nickel 400",Laser Powder Bed Fusion (LPBF) / Laser Welding,In situ X-ray imaging of vapor depression and melt pool dynamics,200,800,,,45,,150,,25,,,aspect_ratio_D_Lh=6,0.25,,,,,,,,,,,,,,,,,,,,,,,,,,addma_2020_calta,Pressure dependence of the laser-metal interaction under laser powder bed fusion conditions probed by in situ X-ray imaging,10.1016/j.addma.2019.101084
"316L Stainless Steel, Ti-64 (Ti-6Al-4V), Al6061, Nickel 400",Laser Powder Bed Fusion (LPBF) / Laser Welding,In situ X-ray imaging of vapor depression and melt pool dynamics,300,800,,,45,,230,,30,,,aspect_ratio_D_Lh=8,0.375,,,,,,,,,,,,,,,,,,,,,,,,,,addma_2020_calta,Pressure dependence of the laser-metal interaction under laser powder bed fusion conditions probed by in situ X-ray imaging,10.1016/j.addma.2019.101084
"316L Stainless Steel, Ti-64 (Ti-6Al-4V), Al6061, Nickel 400",Laser Powder Bed Fusion (LPBF) / Laser Welding,In situ X-ray imaging of vapor depression and melt pool dynamics,400,800,,,45,,320,,35,,,aspect_ratio_D_Lh=10,0.5,,,,,,,,,,,,,,,,,,,,,,,,,,addma_2020_calta,Pressure dependence of the laser-metal interaction under laser powder bed fusion conditions probed by in situ X-ray imaging,10.1016/j.addma.2019.101084
"316L Stainless Steel, Ti-64 (Ti-6Al-4V), Al6061, Nickel 400",Laser Powder Bed Fusion (LPBF) / Laser Welding,In situ X-ray imaging of vapor depression and melt pool dynamics,200,1000,,,45,,80,,100,,,aspect_ratio_D_Lh=1,0.2,,,,,,,,,,,,,,,,,,,,,,,,,,addma_2020_calta,Pressure dependence of the laser-metal interaction under laser powder bed fusion conditions probed by in situ X-ray imaging,10.1016/j.addma.2019.101084
"316L Stainless Steel, Ti-64 (Ti-6Al-4V), Al6061, Nickel 400",Laser Powder Bed Fusion (LPBF) / Laser Welding,In situ X-ray imaging of vapor depression and melt pool dynamics,300,1000,,,45,,130,,125,,,aspect_ratio_D_Lh=1.5,0.3,,,,,,,,,,,,,,,,,,,,,,,,,,addma_2020_calta,Pressure dependence of the laser-metal interaction under laser powder bed fusion conditions probed by in situ X-ray imaging,10.1016/j.addma.2019.101084
"316L Stainless Steel, Ti-64 (Ti-6Al-4V), Al6061, Nickel 400",Laser Powder Bed Fusion (LPBF) / Laser Welding,In situ X-ray imaging of vapor depression and melt pool dynamics,400,1000,,,45,,200,,175,,,aspect_ratio_D_Lh=1.8,0.4,,,,,,,,,,,,,,,,,,,,,,,,,,addma_2020_calta,Pressure dependence of the laser-metal interaction under laser powder bed fusion conditions probed by in situ X-ray imaging,10.1016/j.addma.2019.101084
"316L Stainless Steel, Ti-64 (Ti-6Al-4V), Al6061, Nickel 400",Laser Powder Bed Fusion (LPBF) / Laser Welding,In situ X-ray imaging of vapor depression and melt pool dynamics,400,1000,,,45,,175,,150,,,aspect_ratio_D_Lh=1.5,0.4,,,,,,,,,,,,,,,,,,,,,,,,,,addma_2020_calta,Pressure dependence of the laser-metal interaction under laser powder bed fusion conditions probed by in situ X-ray imaging,10.1016/j.addma.2019.101084
"316L Stainless Steel, Ti-64 (Ti-6Al-4V), Al6061, Nickel 400",Laser Powder Bed Fusion (LPBF) / Laser Welding,In situ X-ray imaging of vapor depression and melt pool dynamics,200,800,,,45,,100,,80,,,aspect_ratio_D_Lh=2,0.25,,,,,,,,,,,,,,,,,,,,,,,,,,addma_2020_calta,Pressure dependence of the laser-metal interaction under laser powder bed fusion conditions probed by in situ X-ray imaging,10.1016/j.addma.2019.101084
"316L Stainless Steel, Ti-64 (Ti-6Al-4V), Al6061, Nickel 400",Laser Powder Bed Fusion (LPBF) / Laser Welding,In situ X-ray imaging of vapor depression and melt pool dynamics,300,800,,,45,,200,,60,,,aspect_ratio_D_Lh=10,0.375,,,,,,,,,,,,,,,,,,,,,,,,,,addma_2020_calta,Pressure dependence of the laser-metal interaction under laser powder bed fusion conditions probed by in situ X-ray imaging,10.1016/j.addma.2019.101084
"316L Stainless Steel, Ti-64 (Ti-6Al-4V), Al6061, Nickel 400",Laser Powder Bed Fusion (LPBF) / Laser Welding,In situ X-ray imaging of vapor depression and melt pool dynamics,400,800,,,45,,280,,50,,,aspect_ratio_D_Lh=18,0.5,,,,,,,,,,,,,,,,,,,,,,,,,,addma_2020_calta,Pressure dependence of the laser-metal interaction under laser powder bed fusion conditions probed by in situ X-ray imaging,10.1016/j.addma.2019.101084
"316L Stainless Steel, Ti-64 (Ti-6Al-4V), Al6061, Nickel 400",Laser Powder Bed Fusion (LPBF) / Laser Welding,In situ X-ray imaging of vapor depression and melt pool dynamics,200,800,,,45,,100,,40,,,aspect_ratio_D_Lh=8,0.25,,,,,,,,,,,,,,,,,,,,,,,,,,addma_2020_calta,Pressure dependence of the laser-metal interaction under laser powder bed fusion conditions probed by in situ X-ray imaging,10.1016/j.addma.2019.101084
"316L Stainless Steel, Ti-64 (Ti-6Al-4V), Al6061, Nickel 400",Laser Powder Bed Fusion (LPBF) / Laser Welding,In situ X-ray imaging of vapor depression and melt pool dynamics,300,800,,,45,,220,,50,,,aspect_ratio_D_Lh=15,0.375,,,,,,,,,,,,,,,,,,,,,,,,,,addma_2020_calta,Pressure dependence of the laser-metal interaction under laser powder bed fusion conditions probed by in situ X-ray imaging,10.1016/j.addma.2019.101084
"316L Stainless Steel, Ti-64 (Ti-6Al-4V), Al6061, Nickel 400",Laser Powder Bed Fusion (LPBF) / Laser Welding,In situ X-ray imaging of vapor depression and melt pool dynamics,400,800,,,45,,300,,55,,,aspect_ratio_D_Lh=20,0.5,,,,,,,,,,,,,,,,,,,,,,,,,,addma_2020_calta,Pressure dependence of the laser-metal interaction under laser powder bed fusion conditions probed by in situ X-ray imaging,10.1016/j.addma.2019.101084
"316L Stainless Steel, Ti-64 (Ti-6Al-4V), Al6061, Nickel 400",Laser Powder Bed Fusion (LPBF) / Laser Welding,In situ X-ray imaging of vapor depression and melt pool dynamics,200,800,,,45,,100,,20,,,aspect_ratio_D_Lh=11,0.25,,,,,,,,,,,,,,,,,,,,,,,,,,addma_2020_calta,Pressure dependence of the laser-metal interaction under laser powder bed fusion conditions probed by in situ X-ray imaging,10.1016/j.addma.2019.101084
"316L Stainless Steel, Ti-64 (Ti-6Al-4V), Al6061, Nickel 400",Laser Powder Bed Fusion (LPBF) / Laser Welding,In situ X-ray imaging of vapor depression and melt pool dynamics,300,800,,,45,,200,,20,,,aspect_ratio_D_Lh=20,0.375,,,,,,,,,,,,,,,,,,,,,,,,,,addma_2020_calta,Pressure dependence of the laser-metal interaction under laser powder bed fusion conditions probed by in situ X-ray imaging,10.1016/j.addma.2019.101084
"316L Stainless Steel, Ti-64 (Ti-6Al-4V), Al6061, Nickel 400",Laser Powder Bed Fusion (LPBF) / Laser Welding,In situ X-ray imaging of vapor depression and melt pool dynamics,400,800,,,45,,280,,20,,,aspect_ratio_D_Lh=28,0.5,,,,,,,,,,,,,,,,,,,,,,,,,,addma_2020_calta,Pressure dependence of the laser-metal interaction under laser powder bed fusion conditions probed by in situ X-ray imaging,10.1016/j.addma.2019.101084
"316L Stainless Steel, Ti-64 (Ti-6Al-4V), Al6061, Nickel 400",Laser Powder Bed Fusion (LPBF) / Laser Welding,In situ X-ray imaging of vapor depression and melt pool dynamics,200,800,,,45,,100,,20,,,aspect_ratio_D_Lh=11,0.25,,,,,,,,,,,,,,,,,,,,,,,,,,addma_2020_calta,Pressure dependence of the laser-metal interaction under laser powder bed fusion conditions probed by in situ X-ray imaging,10.1016/j.addma.2019.101084
"316L Stainless Steel, Ti-64 (Ti-6Al-4V), Al6061, Nickel 400",Laser Powder Bed Fusion (LPBF) / Laser Welding,In situ X-ray imaging of vapor depression and melt pool dynamics,300,800,,,45,,220,,20,,,aspect_ratio_D_Lh=22,0.375,,,,,,,,,,,,,,,,,,,,,,,,,,addma_2020_calta,Pressure dependence of the laser-metal interaction under laser powder bed fusion conditions probed by in situ X-ray imaging,10.1016/j.addma.2019.101084
"316L Stainless Steel, Ti-64 (Ti-6Al-4V), Al6061, Nickel 400",Laser Powder Bed Fusion (LPBF) / Laser Welding,In situ X-ray imaging of vapor depression and melt pool dynamics,400,800,,,45,,300,,20,,,aspect_ratio_D_Lh=30,0.5,,,,,,,,,,,,,,,,,,,,,,,,,,addma_2020_calta,Pressure dependence of the laser-metal interaction under laser powder bed fusion conditions probed by in situ X-ray imaging,10.1016/j.addma.2019.101084
"316L Stainless Steel, Ti-64 (Ti-6Al-4V), Al6061, Nickel 400",Laser Powder Bed Fusion (LPBF) / Laser Welding,In situ X-ray imaging of vapor depression and melt pool dynamics,200,800,,,45,,100,,20,,,aspect_ratio_D_Lh=10,0.25,,,,,,,,,,,,,,,,,,,,,,,,,,addma_2020_calta,Pressure dependence of the laser-metal interaction under laser powder bed fusion conditions probed by in situ X-ray imaging,10.1016/j.addma.2019.101084
"316L Stainless Steel, Ti-64 (Ti-6Al-4V), Al6061, Nickel 400",Laser Powder Bed Fusion (LPBF) / Laser Welding,In situ X-ray imaging of vapor depression and melt pool dynamics,300,800,,,45,,200,,20,,,aspect_ratio_D_Lh=20,0.375,,,,,,,,,,,,,,,,,,,,,,,,,,addma_2020_calta,Pressure dependence of the laser-metal interaction under laser powder bed fusion conditions probed by in situ X-ray imaging,10.1016/j.addma.2019.101084
"316L Stainless Steel, Ti-64 (Ti-6Al-4V), Al6061, Nickel 400",Laser Powder Bed Fusion (LPBF) / Laser Welding,In situ X-ray imaging of vapor depression and melt pool dynamics,400,800,,,45,,300,,20,,,aspect_ratio_D_Lh=30,0.5,,,,,,,,,,,,,,,,,,,,,,,,,,addma_2020_calta,Pressure dependence of the laser-metal interaction under laser powder bed fusion conditions probed by in situ X-ray imaging,10.1016/j.addma.2019.101084
"316L Stainless Steel, Ti-64 (Ti-6Al-4V), Al6061, Nickel 400",Laser Powder Bed Fusion (LPBF) / Laser Welding,In situ X-ray imaging of vapor depression and melt pool dynamics,200,800,,,45,,100,,20,,,aspect_ratio_D_Lh=10,0.25,,,,,,,,,,,,,,,,,,,,,,,,,,addma_2020_calta,Pressure dependence of the laser-metal interaction under laser powder bed fusion conditions probed by in situ X-ray imaging,10.1016/j.addma.2019.101084
"316L Stainless Steel, Ti-64 (Ti-6Al-4V), Al6061, Nickel 400",Laser Powder Bed Fusion (LPBF) / Laser Welding,In situ X-ray imaging of vapor depression and melt pool dynamics,300,800,,,45,,220,,20,,,aspect_ratio_D_Lh=22,0.375,,,,,,,,,,,,,,,,,,,,,,,,,,addma_2020_calta,Pressure dependence of the laser-metal interaction under laser powder bed fusion conditions probed by in situ X-ray imaging,10.1016/j.addma.2019.101084
"316L Stainless Steel, Ti-64 (Ti-6Al-4V), Al6061, Nickel 400",Laser Powder Bed Fusion (LPBF) / Laser Welding,In situ X-ray imaging of vapor depression and melt pool dynamics,400,800,,,45,,320,,20,,,aspect_ratio_D_Lh=32,0.5,,,,,,,,,,,,,,,,,,,,,,,,,,addma_2020_calta,Pressure dependence of the laser-metal interaction under laser powder bed fusion conditions probed by in situ X-ray imaging,10.1016/j.addma.2019.101084
"316L Stainless Steel, Ti-64 (Ti-6Al-4V), Al6061, Nickel 400",Laser Powder Bed Fusion (LPBF) / Laser Welding,In situ X-ray imaging of vapor depression and melt pool dynamics,100,1200,,,55,,50,,40,,,aspect_ratio_D_Lh=2.5,0.083,,,,,,,,,,,,,,,,,,,,,,,,,,addma_2020_calta,Pressure dependence of the laser-metal interaction under laser powder bed fusion conditions probed by in situ X-ray imaging,10.1016/j.addma.2019.101084
"316L Stainless Steel, Ti-64 (Ti-6Al-4V), Al6061, Nickel 400",Laser Powder Bed Fusion (LPBF) / Laser Welding,In situ X-ray imaging of vapor depression and melt pool dynamics,200,1200,,,55,,120,,60,,,aspect_ratio_D_Lh=4,0.167,,,,,,,,,,,,,,,,,,,,,,,,,,addma_2020_calta,Pressure dependence of the laser-metal interaction under laser powder bed fusion conditions probed by in situ X-ray imaging,10.1016/j.addma.2019.101084
"316L Stainless Steel, Ti-64 (Ti-6Al-4V), Al6061, Nickel 400",Laser Powder Bed Fusion (LPBF) / Laser Welding,In situ X-ray imaging of vapor depression and melt pool dynamics,300,1200,,,55,,200,,70,,,aspect_ratio_D_Lh=6,0.25,,,,,,,,,,,,,,,,,,,,,,,,,,addma_2020_calta,Pressure dependence of the laser-metal interaction under laser powder bed fusion conditions probed by in situ X-ray imaging,10.1016/j.addma.2019.101084
"316L Stainless Steel, Ti-64 (Ti-6Al-4V), Al6061, Nickel 400",Laser Powder Bed Fusion (LPBF) / Laser Welding,In situ X-ray imaging of vapor depression and melt pool dynamics,100,1200,,,55,,50,,30,,,aspect_ratio_D_Lh=3.5,0.083,,,,,,,,,,,,,,,,,,,,,,,,,,addma_2020_calta,Pressure dependence of the laser-metal interaction under laser powder bed fusion conditions probed by in situ X-ray imaging,10.1016/j.addma.2019.101084
"316L Stainless Steel, Ti-64 (Ti-6Al-4V), Al6061, Nickel 400",Laser Powder Bed Fusion (LPBF) / Laser Welding,In situ X-ray imaging of vapor depression and melt pool dynamics,200,1200,,,55,,140,,35,,,aspect_ratio_D_Lh=8,0.167,,,,,,,,,,,,,,,,,,,,,,,,,,addma_2020_calta,Pressure dependence of the laser-metal interaction under laser powder bed fusion conditions probed by in situ X-ray imaging,10.1016/j.addma.2019.101084
"316L Stainless Steel, Ti-64 (Ti-6Al-4V), Al6061, Nickel 400",Laser Powder Bed Fusion (LPBF) / Laser Welding,In situ X-ray imaging of vapor depression and melt pool dynamics,300,1200,,,55,,220,,40,,,aspect_ratio_D_Lh=11,0.25,,,,,,,,,,,,,,,,,,,,,,,,,,addma_2020_calta,Pressure dependence of the laser-metal interaction under laser powder bed fusion conditions probed by in situ X-ray imaging,10.1016/j.addma.2019.101084
"316L Stainless Steel, Ti-64 (Ti-6Al-4V), Al6061, Nickel 400",Laser Powder Bed Fusion (LPBF) / Laser Welding,In situ X-ray imaging of vapor depression and melt pool dynamics,100,1000,,,45,,60,,20,,,aspect_ratio_D_Lh=3,0.1,,,,,,,,,,,,,,,,,,,,,,,,,,addma_2020_calta,Pressure dependence of the laser-metal interaction under laser powder bed fusion conditions probed by in situ X-ray imaging,10.1016/j.addma.2019.101084
"316L Stainless Steel, Ti-64 (Ti-6Al-4V), Al6061, Nickel 400",Laser Powder Bed Fusion (LPBF) / Laser Welding,In situ X-ray imaging of vapor depression and melt pool dynamics,200,1000,,,45,,150,,35,,,aspect_ratio_D_Lh=4,0.2,,,,,,,,,,,,,,,,,,,,,,,,,,addma_2020_calta,Pressure dependence of the laser-metal interaction under laser powder bed fusion conditions probed by in situ X-ray imaging,10.1016/j.addma.2019.101084
"316L Stainless Steel, Ti-64 (Ti-6Al-4V), Al6061, Nickel 400",Laser Powder Bed Fusion (LPBF) / Laser Welding,In situ X-ray imaging of vapor depression and melt pool dynamics,300,1000,,,45,,240,,50,,,aspect_ratio_D_Lh=4,0.3,,,,,,,,,,,,,,,,,,,,,,,,,,addma_2020_calta,Pressure dependence of the laser-metal interaction under laser powder bed fusion conditions probed by in situ X-ray imaging,10.1016/j.addma.2019.101084
"316L Stainless Steel, Ti-64 (Ti-6Al-4V), Al6061, Nickel 400",Laser Powder Bed Fusion (LPBF) / Laser Welding,In situ X-ray imaging of vapor depression and melt pool dynamics,100,1000,,,45,,70,,18,,,aspect_ratio_D_Lh=4.5,0.1,,,,,,,,,,,,,,,,,,,,,,,,,,addma_2020_calta,Pressure dependence of the laser-metal interaction under laser powder bed fusion conditions probed by in situ X-ray imaging,10.1016/j.addma.2019.101084
"316L Stainless Steel, Ti-64 (Ti-6Al-4V), Al6061, Nickel 400",Laser Powder Bed Fusion (LPBF) / Laser Welding,In situ X-ray imaging of vapor depression and melt pool dynamics,200,1000,,,45,,165,,30,,,aspect_ratio_D_Lh=5.5,0.2,,,,,,,,,,,,,,,,,,,,,,,,,,addma_2020_calta,Pressure dependence of the laser-metal interaction under laser powder bed fusion conditions probed by in situ X-ray imaging,10.1016/j.addma.2019.101084
"316L Stainless Steel, Ti-64 (Ti-6Al-4V), Al6061, Nickel 400",Laser Powder Bed Fusion (LPBF) / Laser Welding,In situ X-ray imaging of vapor depression and melt pool dynamics,300,1000,,,45,,270,,45,,,aspect_ratio_D_Lh=6,0.3,,,,,,,,,,,,,,,,,,,,,,,,,,addma_2020_calta,Pressure dependence of the laser-metal interaction under laser powder bed fusion conditions probed by in situ X-ray imaging,10.1016/j.addma.2019.101084
"316L Stainless Steel, Ti-64 (Ti-6Al-4V), Al6061, Nickel 400",Laser Powder Bed Fusion (LPBF) / Laser Welding,In situ X-ray imaging of vapor depression and melt pool dynamics,300,800,,,45,,,,,,,balling_length_um=600; fft_peak_magnitude=9,0.375,,,,,,,,,,,,,,,,,,,,,,,,,,addma_2020_calta,Pressure dependence of the laser-metal interaction under laser powder bed fusion conditions probed by in situ X-ray imaging,10.1016/j.addma.2019.101084
"316L Stainless Steel, Ti-64 (Ti-6Al-4V), Al6061, Nickel 400",Laser Powder Bed Fusion (LPBF) / Laser Welding,In situ X-ray imaging of vapor depression and melt pool dynamics,300,800,,,45,,,,,,,balling_length_um=600; fft_peak_magnitude=4,0.375,,,,,,,,,,,,,,,,,,,,,,,,,,addma_2020_calta,Pressure dependence of the laser-metal interaction under laser powder bed fusion conditions probed by in situ X-ray imaging,10.1016/j.addma.2019.101084
IN718,LPBF,single track experiments,142,960,,,80,,48,,,,,melt_pool_depth_60um_powder_um=73,0.15,,,,,liquidus_K=1608.15; solidus_K=1523.15; evaporation_K=2500.15; critical_K=7668.15,0.3,,,,0.16,0.54,,,,1.01,,,,,5.2,balance,18.6,18.1,0.11,3.02,012011,Effect of evaporated gas flow on porosity and microstructure of IN718 parts produced by LPBF processes,10.1088/1757-899X/861/1/012011
IN718,LPBF,single track experiments,250,1100,,60,80,,85,,,,,melt_pool_depth_60um_powder_um=120,0.23,,,,,liquidus_K=1608.15; solidus_K=1523.15; evaporation_K=2500.15; critical_K=7668.15,0.3,,,,0.16,0.54,,,,1.01,,,,,5.2,balance,18.6,18.1,0.11,3.02,012011,Effect of evaporated gas flow on porosity and microstructure of IN718 parts produced by LPBF processes,10.1088/1757-899X/861/1/012011
IN718,LPBF,single track experiments,285,960,,,80,,130,,,,,melt_pool_depth_60um_powder_um=172,0.3,,,,,liquidus_K=1608.15; solidus_K=1523.15; evaporation_K=2500.15; critical_K=7668.15,0.3,,,,0.16,0.54,,,,1.01,,,,,5.2,balance,18.6,18.1,0.11,3.02,012011,Effect of evaporated gas flow on porosity and microstructure of IN718 parts produced by LPBF processes,10.1088/1757-899X/861/1/012011
IN718,LPBF,single track experiments,250,660,,,80,,150,,,,,melt_pool_depth_60um_powder_um=176,0.38,,,,,liquidus_K=1608.15; solidus_K=1523.15; evaporation_K=2500.15; critical_K=7668.15,0.3,,,,0.16,0.54,,,,1.01,,,,,5.2,balance,18.6,18.1,0.11,3.02,012011,Effect of evaporated gas flow on porosity and microstructure of IN718 parts produced by LPBF processes,10.1088/1757-899X/861/1/012011
IN718,LPBF,single track experiments,285,600,,,80,,212,,,,,melt_pool_depth_60um_powder_um=252,0.47,,,,,liquidus_K=1608.15; solidus_K=1523.15; evaporation_K=2500.15; critical_K=7668.15,0.3,,,,0.16,0.54,,,,1.01,,,,,5.2,balance,18.6,18.1,0.11,3.02,012011,Effect of evaporated gas flow on porosity and microstructure of IN718 parts produced by LPBF processes,10.1088/1757-899X/861/1/012011
IN718,LPBF,single track experiments,142,960,,,80,,67,,,,,melt_pool_depth_60um_powder_um=88; simulation_diff_no_powder=28%; simulation_diff_60um_powder=17%,0.15,,,,,liquidus_K=1608.15; solidus_K=1523.15; evaporation_K=2500.15; critical_K=7668.15,0.3,,,,0.16,0.54,,,,1.01,,,,,5.2,balance,18.6,18.1,0.11,3.02,012011,Effect of evaporated gas flow on porosity and microstructure of IN718 parts produced by LPBF processes,10.1088/1757-899X/861/1/012011
IN718,LPBF,single track experiments,250,1100,,60,80,,100,,,,,melt_pool_depth_60um_powder_um=120; simulation_diff_no_powder=15%; simulation_diff_60um_powder=0%,0.23,,,,,liquidus_K=1608.15; solidus_K=1523.15; evaporation_K=2500.15; critical_K=7668.15,0.3,,,,0.16,0.54,,,,1.01,,,,,5.2,balance,18.6,18.1,0.11,3.02,012011,Effect of evaporated gas flow on porosity and microstructure of IN718 parts produced by LPBF processes,10.1088/1757-899X/861/1/012011
IN718,LPBF,single track experiments,285,960,,,80,,126,,,,,melt_pool_depth_60um_powder_um=160; simulation_diff_no_powder=3%; simulation_diff_60um_powder=7.5%,0.3,,,,,liquidus_K=1608.15; solidus_K=1523.15; evaporation_K=2500.15; critical_K=7668.15,0.3,,,,0.16,0.54,,,,1.01,,,,,5.2,balance,18.6,18.1,0.11,3.02,012011,Effect of evaporated gas flow on porosity and microstructure of IN718 parts produced by LPBF processes,10.1088/1757-899X/861/1/012011
IN718,LPBF,single track experiments,250,660,,,80,,145,,,,,simulation_diff_no_powder=3.4%,0.38,,,,,liquidus_K=1608.15; solidus_K=1523.15; evaporation_K=2500.15; critical_K=7668.15,0.3,,,,0.16,0.54,,,,1.01,,,,,5.2,balance,18.6,18.1,0.11,3.02,012011,Effect of evaporated gas flow on porosity and microstructure of IN718 parts produced by LPBF processes,10.1088/1757-899X/861/1/012011
IN718,LPBF,single track experiments,285,600,,,80,,,,,,,melt_pool_depth_60um_powder_um=214; simulation_diff_60um_powder=18%,0.47,,,,,liquidus_K=1608.15; solidus_K=1523.15; evaporation_K=2500.15; critical_K=7668.15,0.3,,,,0.16,0.54,,,,1.01,,,,,5.2,balance,18.6,18.1,0.11,3.02,012011,Effect of evaporated gas flow on porosity and microstructure of IN718 parts produced by LPBF processes,10.1088/1757-899X/861/1/012011
IN718,LPBF,single track experiments,,,,,,,120,,,,,,,,,,,liquidus_K=1608.15; solidus_K=1523.15; evaporation_K=2500.15; critical_K=7668.15,0.3,,,,0.16,0.54,,,,1.01,,,,,5.2,balance,18.6,18.1,0.11,3.02,012011,Effect of evaporated gas flow on porosity and microstructure of IN718 parts produced by LPBF processes,10.1088/1757-899X/861/1/012011
IN718,LPBF,single track experiments,,,,,,,112,,,,,,,,,,,liquidus_K=1608.15; solidus_K=1523.15; evaporation_K=2500.15; critical_K=7668.15,0.3,,,,0.16,0.54,,,,1.01,,,,,5.2,balance,18.6,18.1,0.11,3.02,012011,Effect of evaporated gas flow on porosity and microstructure of IN718 parts produced by LPBF processes,10.1088/1757-899X/861/1/012011
IN718,LPBF,single track experiments,,,,,,,125,,,,,,,,,,,liquidus_K=1608.15; solidus_K=1523.15; evaporation_K=2500.15; critical_K=7668.15,0.3,,,,0.16,0.54,,,,1.01,,,,,5.2,balance,18.6,18.1,0.11,3.02,012011,Effect of evaporated gas flow on porosity and microstructure of IN718 parts produced by LPBF processes,10.1088/1757-899X/861/1/012011
IN718,LPBF,single track experiments,,,,,,,122,,,,,,,,,,,liquidus_K=1608.15; solidus_K=1523.15; evaporation_K=2500.15; critical_K=7668.15,0.3,,,,0.16,0.54,,,,1.01,,,,,5.2,balance,18.6,18.1,0.11,3.02,012011,Effect of evaporated gas flow on porosity and microstructure of IN718 parts produced by LPBF processes,10.1088/1757-899X/861/1/012011
17-4PH Stainless Steel,Laser-based Powder Bed Fusion (LPBF),Single track formation with varying laser power and spot size,100,400,,50,80,,100,130,,0.77,,,0.25,,"7906.957 - 0.4706124*T + 4.471352e-4*T^2 - 2.789323e-7*T^3 + 2.245476e-11*T^4 (temperature dependent, up to 1550 K)",0.963743*T - 14.57509 (273-954 K); 725 (954-996 K); 0.3961449*T + 153.2494 (996-1474 K),0.0162*T + 5.5817 (temperature dependent),,0.35,,,,0.029,,,,,,,,3.65,,0.32,4.1,15.79,balance,0.046,,metals-2018-08-00475,Characterization of 17-4PH Single Tracks Produced at Different Parametric Conditions towards Increased Productivity of LPBF Systems—The Effect of Laser Power and Spot Size Upscaling,10.3390/met8070475
