Repository: BaratiLab/Material-Database-Agent

## Files

```
table2_meltpoolnet/
├── meltpoolnet_lib.py        # shared evaluation logic (metrics, matching, mapping parsers)
├── run_all.py                # runs all five models
├── meltpoolnet_regression.csv# ORIGINAL ground truth (Akbari et al., shared by all models)
├── gpt54/   gpt52/   claude/   glm/   qwen/
│     ├── evaluate.py                 # model-specific config + run
│     ├── extracted_data_*.csv        # RECONSTRUCTED dataset for this model
│     ├── <row_mapping>.csv           # frozen 100-pair mapping used in the paper
│     └── results_reproduced.csv      # written when you run evaluate.py
```

File: result_reproducibility/table2_meltpoolnet/qwen/extracted_data_qwen.csv (part 4 of 7)
Material,Process,Sub-process,Power,Velocity,powder flowrate,layer thickness,beam D,Hatch spacing,depth of meltpool,width of melt pool,length of melt pool,d/w,l/w,Other ratios,E (J/mm),E (J/mm3),density,Cp,k,melting T,minimum absorptivity,Y (wt%),Zn (wt%),Mg (wt%),Si (wt%),Al (wt%),Sn (wt%),Zr (wt%),W (wt%),Ti (wt%),V (wt%),Co (wt%),Cu (wt%),Ta (wt%),Nb (wt%),Ni (wt.%),Cr (wt.%),Fe (wt.%),Mn (wt%),Mo (wt.%),paper ID,paper,Dois
17-4PH Stainless Steel,Laser-based Powder Bed Fusion (LPBF),Single track formation with varying laser power and spot size,100,600,,50,80,,40,100,,0.4,,,0.167,,"7906.957 - 0.4706124*T + 4.471352e-4*T^2 - 2.789323e-7*T^3 + 2.245476e-11*T^4 (temperature dependent, up to 1550 K)",0.963743*T - 14.57509 (273-954 K); 725 (954-996 K); 0.3961449*T + 153.2494 (996-1474 K),0.0162*T + 5.5817 (temperature dependent),,0.35,,,,0.029,,,,,,,,3.65,,0.32,4.1,15.79,balance,0.046,,metals-2018-08-00475,Characterization of 17-4PH Single Tracks Produced at Different Parametric Conditions towards Increased Productivity of LPBF Systems—The Effect of Laser Power and Spot Size Upscaling,10.3390/met8070475
17-4PH Stainless Steel,Laser-based Powder Bed Fusion (LPBF),Single track formation with varying laser power and spot size,100,800,,50,80,,35,85,,0.41,,,0.125,,"7906.957 - 0.4706124*T + 4.471352e-4*T^2 - 2.789323e-7*T^3 + 2.245476e-11*T^4 (temperature dependent, up to 1550 K)",0.963743*T - 14.57509 (273-954 K); 725 (954-996 K); 0.3961449*T + 153.2494 (996-1474 K),0.0162*T + 5.5817 (temperature dependent),,0.35,,,,0.029,,,,,,,,3.65,,0.32,4.1,15.79,balance,0.046,,metals-2018-08-00475,Characterization of 17-4PH Single Tracks Produced at Different Parametric Conditions towards Increased Productivity of LPBF Systems—The Effect of Laser Power and Spot Size Upscaling,10.3390/met8070475
17-4PH Stainless Steel,Laser-based Powder Bed Fusion (LPBF),Single track formation with varying laser power and spot size,150,600,,50,80,,100,140,,0.71,,,0.25,,"7906.957 - 0.4706124*T + 4.471352e-4*T^2 - 2.789323e-7*T^3 + 2.245476e-11*T^4 (temperature dependent, up to 1550 K)",0.963743*T - 14.57509 (273-954 K); 725 (954-996 K); 0.3961449*T + 153.2494 (996-1474 K),0.0162*T + 5.5817 (temperature dependent),,0.35,,,,0.029,,,,,,,,3.65,,0.32,4.1,15.79,balance,0.046,,metals-2018-08-00475,Characterization of 17-4PH Single Tracks Produced at Different Parametric Conditions towards Increased Productivity of LPBF Systems—The Effect of Laser Power and Spot Size Upscaling,10.3390/met8070475
17-4PH Stainless Steel,Laser-based Powder Bed Fusion (LPBF),Single track formation with varying laser power and spot size,150,800,,50,80,,50,110,,0.45,,,0.188,,"7906.957 - 0.4706124*T + 4.471352e-4*T^2 - 2.789323e-7*T^3 + 2.245476e-11*T^4 (temperature dependent, up to 1550 K)",0.963743*T - 14.57509 (273-954 K); 725 (954-996 K); 0.3961449*T + 153.2494 (996-1474 K),0.0162*T + 5.5817 (temperature dependent),,0.35,,,,0.029,,,,,,,,3.65,,0.32,4.1,15.79,balance,0.046,,metals-2018-08-00475,Characterization of 17-4PH Single Tracks Produced at Different Parametric Conditions towards Increased Productivity of LPBF Systems—The Effect of Laser Power and Spot Size Upscaling,10.3390/met8070475
17-4PH Stainless Steel,Laser-based Powder Bed Fusion (LPBF),Single track formation with varying laser power and spot size,200,600,,50,80,,105,130,,0.81,,,0.333,,"7906.957 - 0.4706124*T + 4.471352e-4*T^2 - 2.789323e-7*T^3 + 2.245476e-11*T^4 (temperature dependent, up to 1550 K)",0.963743*T - 14.57509 (273-954 K); 725 (954-996 K); 0.3961449*T + 153.2494 (996-1474 K),0.0162*T + 5.5817 (temperature dependent),,0.35,,,,0.029,,,,,,,,3.65,,0.32,4.1,15.79,balance,0.046,,metals-2018-08-00475,Characterization of 17-4PH Single Tracks Produced at Different Parametric Conditions towards Increased Productivity of LPBF Systems—The Effect of Laser Power and Spot Size Upscaling,10.3390/met8070475
17-4PH Stainless Steel,Laser-based Powder Bed Fusion (LPBF),Single track formation with varying laser power and spot size,200,1000,,50,80,,65,100,,0.65,,,0.2,,"7906.957 - 0.4706124*T + 4.471352e-4*T^2 - 2.789323e-7*T^3 + 2.245476e-11*T^4 (temperature dependent, up to 1550 K)",0.963743*T - 14.57509 (273-954 K); 725 (954-996 K); 0.3961449*T + 153.2494 (996-1474 K),0.0162*T + 5.5817 (temperature dependent),,0.35,,,,0.029,,,,,,,,3.65,,0.32,4.1,15.79,balance,0.046,,metals-2018-08-00475,Characterization of 17-4PH Single Tracks Produced at Different Parametric Conditions towards Increased Productivity of LPBF Systems—The Effect of Laser Power and Spot Size Upscaling,10.3390/met8070475
17-4PH Stainless Steel,Laser-based Powder Bed Fusion (LPBF),Single track formation with varying laser power and spot size,300,1200,,50,80,,90,110,550,0.82,5,,0.25,,"7906.957 - 0.4706124*T + 4.471352e-4*T^2 - 2.789323e-7*T^3 + 2.245476e-11*T^4 (temperature dependent, up to 1550 K)",0.963743*T - 14.57509 (273-954 K); 725 (954-996 K); 0.3961449*T + 153.2494 (996-1474 K),0.0162*T + 5.5817 (temperature dependent),,0.35,,,,0.029,,,,,,,,3.65,,0.32,4.1,15.79,balance,0.046,,metals-2018-08-00475,Characterization of 17-4PH Single Tracks Produced at Different Parametric Conditions towards Increased Productivity of LPBF Systems—The Effect of Laser Power and Spot Size Upscaling,10.3390/met8070475
17-4PH Stainless Steel,Laser-based Powder Bed Fusion (LPBF),Single track formation with varying laser power and spot size,300,1400,,50,80,,85,100,,0.85,,,0.214,,"7906.957 - 0.4706124*T + 4.471352e-4*T^2 - 2.789323e-7*T^3 + 2.245476e-11*T^4 (temperature dependent, up to 1550 K)",0.963743*T - 14.57509 (273-954 K); 725 (954-996 K); 0.3961449*T + 153.2494 (996-1474 K),0.0162*T + 5.5817 (temperature dependent),,0.35,,,,0.029,,,,,,,,3.65,,0.32,4.1,15.79,balance,0.046,,metals-2018-08-00475,Characterization of 17-4PH Single Tracks Produced at Different Parametric Conditions towards Increased Productivity of LPBF Systems—The Effect of Laser Power and Spot Size Upscaling,10.3390/met8070475
17-4PH Stainless Steel,Laser-based Powder Bed Fusion (LPBF),Single track formation with varying laser power and spot size,900,400,,50,240,,195,350,1200,0.56,3.43,,2.25,,"7906.957 - 0.4706124*T + 4.471352e-4*T^2 - 2.789323e-7*T^3 + 2.245476e-11*T^4 (temperature dependent, up to 1550 K)",0.963743*T - 14.57509 (273-954 K); 725 (954-996 K); 0.3961449*T + 153.2494 (996-1474 K),0.0162*T + 5.5817 (temperature dependent),,0.35,,,,0.029,,,,,,,,3.65,,0.32,4.1,15.79,balance,0.046,,metals-2018-08-00475,Characterization of 17-4PH Single Tracks Produced at Different Parametric Conditions towards Increased Productivity of LPBF Systems—The Effect of Laser Power and Spot Size Upscaling,10.3390/met8070475
17-4PH Stainless Steel,Laser-based Powder Bed Fusion (LPBF),Single track formation with varying laser power and spot size,900,500,,50,240,,180,320,1180,0.56,3.69,,1.8,,"7906.957 - 0.4706124*T + 4.471352e-4*T^2 - 2.789323e-7*T^3 + 2.245476e-11*T^4 (temperature dependent, up to 1550 K)",0.963743*T - 14.57509 (273-954 K); 725 (954-996 K); 0.3961449*T + 153.2494 (996-1474 K),0.0162*T + 5.5817 (temperature dependent),,0.35,,,,0.029,,,,,,,,3.65,,0.32,4.1,15.79,balance,0.046,,metals-2018-08-00475,Characterization of 17-4PH Single Tracks Produced at Different Parametric Conditions towards Increased Productivity of LPBF Systems—The Effect of Laser Power and Spot Size Upscaling,10.3390/met8070475
17-4PH Stainless Steel,Laser-based Powder Bed Fusion (LPBF),Single track formation with varying laser power and spot size,900,600,,50,240,,185,280,1150,0.66,4.11,,1.5,,"7906.957 - 0.4706124*T + 4.471352e-4*T^2 - 2.789323e-7*T^3 + 2.245476e-11*T^4 (temperature dependent, up to 1550 K)",0.963743*T - 14.57509 (273-954 K); 725 (954-996 K); 0.3961449*T + 153.2494 (996-1474 K),0.0162*T + 5.5817 (temperature dependent),,0.35,,,,0.029,,,,,,,,3.65,,0.32,4.1,15.79,balance,0.046,,metals-2018-08-00475,Characterization of 17-4PH Single Tracks Produced at Different Parametric Conditions towards Increased Productivity of LPBF Systems—The Effect of Laser Power and Spot Size Upscaling,10.3390/met8070475
17-4PH Stainless Steel,Laser-based Powder Bed Fusion (LPBF),Single track formation with varying laser power and spot size,1350,600,,50,240,,240,350,1750,0.69,5,,2.25,,"7906.957 - 0.4706124*T + 4.471352e-4*T^2 - 2.789323e-7*T^3 + 2.245476e-11*T^4 (temperature dependent, up to 1550 K)",0.963743*T - 14.57509 (273-954 K); 725 (954-996 K); 0.3961449*T + 153.2494 (996-1474 K),0.0162*T + 5.5817 (temperature dependent),,0.35,,,,0.029,,,,,,,,3.65,,0.32,4.1,15.79,balance,0.046,,metals-2018-08-00475,Characterization of 17-4PH Single Tracks Produced at Different Parametric Conditions towards Increased Productivity of LPBF Systems—The Effect of Laser Power and Spot Size Upscaling,10.3390/met8070475
17-4PH Stainless Steel,Laser-based Powder Bed Fusion (LPBF),Single track formation with varying laser power and spot size,1350,800,,50,240,,180,300,1700,0.6,5.67,,1.688,,"7906.957 - 0.4706124*T + 4.471352e-4*T^2 - 2.789323e-7*T^3 + 2.245476e-11*T^4 (temperature dependent, up to 1550 K)",0.963743*T - 14.57509 (273-954 K); 725 (954-996 K); 0.3961449*T + 153.2494 (996-1474 K),0.0162*T + 5.5817 (temperature dependent),,0.35,,,,0.029,,,,,,,,3.65,,0.32,4.1,15.79,balance,0.046,,metals-2018-08-00475,Characterization of 17-4PH Single Tracks Produced at Different Parametric Conditions towards Increased Productivity of LPBF Systems—The Effect of Laser Power and Spot Size Upscaling,10.3390/met8070475
17-4PH Stainless Steel,Laser-based Powder Bed Fusion (LPBF),Single track formation with varying laser power and spot size,1800,800,,50,240,,200,360,2250,0.56,6.25,,2.25,,"7906.957 - 0.4706124*T + 4.471352e-4*T^2 - 2.789323e-7*T^3 + 2.245476e-11*T^4 (temperature dependent, up to 1550 K)",0.963743*T - 14.57509 (273-954 K); 725 (954-996 K); 0.3961449*T + 153.2494 (996-1474 K),0.0162*T + 5.5817 (temperature dependent),,0.35,,,,0.029,,,,,,,,3.65,,0.32,4.1,15.79,balance,0.046,,metals-2018-08-00475,Characterization of 17-4PH Single Tracks Produced at Different Parametric Conditions towards Increased Productivity of LPBF Systems—The Effect of Laser Power and Spot Size Upscaling,10.3390/met8070475
17-4PH Stainless Steel,Laser-based Powder Bed Fusion (LPBF),Single track formation with varying laser power and spot size,1800,1200,,50,240,,140,320,2200,0.44,6.88,,1.5,,"7906.957 - 0.4706124*T + 4.471352e-4*T^2 - 2.789323e-7*T^3 + 2.245476e-11*T^4 (temperature dependent, up to 1550 K)",0.963743*T - 14.57509 (273-954 K); 725 (954-996 K); 0.3961449*T + 153.2494 (996-1474 K),0.0162*T + 5.5817 (temperature dependent),,0.35,,,,0.029,,,,,,,,3.65,,0.32,4.1,15.79,balance,0.046,,metals-2018-08-00475,Characterization of 17-4PH Single Tracks Produced at Different Parametric Conditions towards Increased Productivity of LPBF Systems—The Effect of Laser Power and Spot Size Upscaling,10.3390/met8070475
17-4PH Stainless Steel,Laser-based Powder Bed Fusion (LPBF),Single track formation with varying laser power and spot size,2700,1200,,50,240,,255,440,2650,0.58,6.02,,2.25,,"7906.957 - 0.4706124*T + 4.471352e-4*T^2 - 2.789323e-7*T^3 + 2.245476e-11*T^4 (temperature dependent, up to 1550 K)",0.963743*T - 14.57509 (273-954 K); 725 (954-996 K); 0.3961449*T + 153.2494 (996-1474 K),0.0162*T + 5.5817 (temperature dependent),,0.35,,,,0.029,,,,,,,,3.65,,0.32,4.1,15.79,balance,0.046,,metals-2018-08-00475,Characterization of 17-4PH Single Tracks Produced at Different Parametric Conditions towards Increased Productivity of LPBF Systems—The Effect of Laser Power and Spot Size Upscaling,10.3390/met8070475
17-4PH Stainless Steel,Laser-based Powder Bed Fusion (LPBF),Single track formation with varying laser power and spot size,2700,1800,,50,240,,195,410,2600,0.48,6.34,,1.5,,"7906.957 - 0.4706124*T + 4.471352e-4*T^2 - 2.789323e-7*T^3 + 2.245476e-11*T^4 (temperature dependent, up to 1550 K)",0.963743*T - 14.57509 (273-954 K); 725 (954-996 K); 0.3961449*T + 153.2494 (996-1474 K),0.0162*T + 5.5817 (temperature dependent),,0.35,,,,0.029,,,,,,,,3.65,,0.32,4.1,15.79,balance,0.046,,metals-2018-08-00475,Characterization of 17-4PH Single Tracks Produced at Different Parametric Conditions towards Increased Productivity of LPBF Systems—The Effect of Laser Power and Spot Size Upscaling,10.3390/met8070475
17-4PH Stainless Steel,Laser-based Powder Bed Fusion (LPBF),Single track formation with varying laser power and spot size,2700,2400,,50,240,,100,320,,0.31,,,1.125,,"7906.957 - 0.4706124*T + 4.471352e-4*T^2 - 2.789323e-7*T^3 + 2.245476e-11*T^4 (temperature dependent, up to 1550 K)",0.963743*T - 14.57509 (273-954 K); 725 (954-996 K); 0.3961449*T + 153.2494 (996-1474 K),0.0162*T + 5.5817 (temperature dependent),,0.35,,,,0.029,,,,,,,,3.65,,0.32,4.1,15.79,balance,0.046,,metals-2018-08-00475,Characterization of 17-4PH Single Tracks Produced at Different Parametric Conditions towards Increased Productivity of LPBF Systems—The Effect of Laser Power and Spot Size Upscaling,10.3390/met8070475
Ti-45Al,Laser Powder Bed Fusion,Single-track LPBF,100,250,,150,400,,,,,,,cooling_rate_K_per_s=660000; temperature_gradient_K_per_m=8800000,0.4,,3720,,22,1858,0.24,,,,,45,,,,55,,,,,,,,,,,file26,Laser powder bed fusion of titanium aluminides: An investigation on site-specific microstructure evolution mechanism,
Ti-45Al,Laser Powder Bed Fusion,Single-track LPBF,150,250,,150,400,,,,,,,cooling_rate_K_per_s=550000; temperature_gradient_K_per_m=9500000,0.6,,3720,,22,1858,0.24,,,,,45,,,,55,,,,,,,,,,,file26,Laser powder bed fusion of titanium aluminides: An investigation on site-specific microstructure evolution mechanism,
Ti-45Al,Laser Powder Bed Fusion,Single-track LPBF,200,250,,150,400,,,,,,,cooling_rate_K_per_s=500000; temperature_gradient_K_per_m=10000000,0.8,,3720,,22,1858,0.24,,,,,45,,,,55,,,,,,,,,,,file26,Laser powder bed fusion of titanium aluminides: An investigation on site-specific microstructure evolution mechanism,
Ti-45Al,Laser Powder Bed Fusion,Single-track LPBF,250,250,,150,400,,,,,,,cooling_rate_K_per_s=450000; temperature_gradient_K_per_m=10700000,1,,3720,,22,1858,0.24,,,,,45,,,,55,,,,,,,,,,,file26,Laser powder bed fusion of titanium aluminides: An investigation on site-specific microstructure evolution mechanism,
Ti-45Al,Laser Powder Bed Fusion,Single-track LPBF,150,100,,150,400,,,,,,,cooling_rate_K_per_s=240000; temperature_gradient_K_per_m=10300000,1.5,,3720,,22,1858,0.24,,,,,45,,,,55,,,,,,,,,,,file26,Laser powder bed fusion of titanium aluminides: An investigation on site-specific microstructure evolution mechanism,
Ti-45Al,Laser Powder Bed Fusion,Single-track LPBF,150,200,,150,400,,,,,,,"cooling_rate_K_per_s=520000; temperature_gradient_K_per_m=9200000; pdas_range_um={'min': 0.165, 'max': 1.765}",0.75,,3720,,22,1858,0.24,,,,,45,,,,55,,,,,,,,,,,file26,Laser powder bed fusion of titanium aluminides: An investigation on site-specific microstructure evolution mechanism,
Ti-45Al,Laser Powder Bed Fusion,Single-track LPBF,150,300,,150,400,,,,,,,cooling_rate_K_per_s=750000; temperature_gradient_K_per_m=8700000,0.5,,3720,,22,1858,0.24,,,,,45,,,,55,,,,,,,,,,,file26,Laser powder bed fusion of titanium aluminides: An investigation on site-specific microstructure evolution mechanism,
Ti-45Al,Laser Powder Bed Fusion,Single-track LPBF,150,400,,150,400,,,,,,,cooling_rate_K_per_s=1130000; temperature_gradient_K_per_m=8100000,0.375,,3720,,22,1858,0.24,,,,,45,,,,55,,,,,,,,,,,file26,Laser powder bed fusion of titanium aluminides: An investigation on site-specific microstructure evolution mechanism,
Ti-45Al,Laser Powder Bed Fusion,Single-track LPBF,125,20,,150,400,,110,510,,0.216,,pdas_at_0um_15um_um=1.791,6.25,,3720,,22,1858,0.24,,,,,45,,,,55,,,,,,,,,,,file26,Laser powder bed fusion of titanium aluminides: An investigation on site-specific microstructure evolution mechanism,
Ti-45Al,Laser Powder Bed Fusion,Single-track LPBF,150,20,,150,400,,130,580,,0.224,,site=D (melt pool boundary); pdas_experimental_um=2.075; pdas_simulated_um=2.03; misorientation_angle_deg=6,7.5,,3720,,22,1858,0.24,,,,,45,,,,55,,,,,,,,,,,file26,Laser powder bed fusion of titanium aluminides: An investigation on site-specific microstructure evolution mechanism,
Ti-45Al,Laser Powder Bed Fusion,Single-track LPBF,150,20,,150,400,,130,580,,0.224,,site=E (melt pool boundary); pdas_experimental_um=1.775; pdas_simulated_um=1.6; misorientation_angle_deg=0,7.5,,3720,,22,1858,0.24,,,,,45,,,,55,,,,,,,,,,,file26,Laser powder bed fusion of titanium aluminides: An investigation on site-specific microstructure evolution mechanism,
Ti-45Al,Laser Powder Bed Fusion,Single-track LPBF,150,20,,150,400,,130,580,,0.224,,site=F (melt pool boundary); pdas_experimental_um=1.448; pdas_simulated_um=1.35; misorientation_angle_deg=12,7.5,,3720,,22,1858,0.24,,,,,45,,,,55,,,,,,,,,,,file26,Laser powder bed fusion of titanium aluminides: An investigation on site-specific microstructure evolution mechanism,
Ti-45Al,Laser Powder Bed Fusion,Single-track LPBF,150,20,,150,400,,130,580,,0.224,,site=J (melt pool center); pdas_experimental_um=0.91; pdas_simulated_um=0.81; misorientation_angle_deg=27,7.5,,3720,,22,1858,0.24,,,,,45,,,,55,,,,,,,,,,,file26,Laser powder bed fusion of titanium aluminides: An investigation on site-specific microstructure evolution mechanism,
Ti-45Al,Laser Powder Bed Fusion,Single-track LPBF,175,20,,150,400,,160,650,,0.246,,pdas_at_0um_15um_um=2.155,8.75,,3720,,22,1858,0.24,,,,,45,,,,55,,,,,,,,,,,file26,Laser powder bed fusion of titanium aluminides: An investigation on site-specific microstructure evolution mechanism,
Ti-45Al,Laser Powder Bed Fusion,Single-track LPBF,200,20,,150,400,,210,750,,0.28,,pdas_at_0um_15um_um=2.382,10,,3720,,22,1858,0.24,,,,,45,,,,55,,,,,,,,,,,file26,Laser powder bed fusion of titanium aluminides: An investigation on site-specific microstructure evolution mechanism,
316L Stainless Steel,Laser Powder Bed Fusion (LPBF),Direct metal laser sintering with Mlab cusing (Concept Laser) system,70,0.6,,25,45,100,34,,,,,,116.67,46.67,7454,1911,27.78,1678,0.3,,,,1,,,,,,,,,,,12,17,,2,2.25,27,The effects of geometry and laser power on the porosity and melt pool formation in additively manufactured 316L stainless steel,10.1007/s00170-020-06128-2
316L Stainless Steel,Laser Powder Bed Fusion (LPBF),Direct metal laser sintering with Mlab cusing (Concept Laser) system,70,0.6,,25,45,100,29.5,,,,,,116.67,46.67,7454,1911,27.78,1678,0.3,,,,1,,,,,,,,,,,12,17,,2,2.25,27,The effects of geometry and laser power on the porosity and melt pool formation in additively manufactured 316L stainless steel,10.1007/s00170-020-06128-2
316L Stainless Steel,Laser Powder Bed Fusion (LPBF),Direct metal laser sintering with Mlab cusing (Concept Laser) system,70,0.6,,25,45,100,27.8,,,,,,116.67,46.67,7454,1911,27.78,1678,0.3,,,,1,,,,,,,,,,,12,17,,2,2.25,27,The effects of geometry and laser power on the porosity and melt pool formation in additively manufactured 316L stainless steel,10.1007/s00170-020-06128-2
316L Stainless Steel,Laser Powder Bed Fusion (LPBF),Direct metal laser sintering with Mlab cusing (Concept Laser) system,70,0.6,,25,45,100,25.8,,,,,,116.67,46.67,7454,1911,27.78,1678,0.3,,,,1,,,,,,,,,,,12,17,,2,2.25,27,The effects of geometry and laser power on the porosity and melt pool formation in additively manufactured 316L stainless steel,10.1007/s00170-020-06128-2
316L Stainless Steel,Laser Powder Bed Fusion (LPBF),Direct metal laser sintering with Mlab cusing (Concept Laser) system,70,0.6,,25,45,100,31,,,,,,116.67,46.67,7454,1911,27.78,1678,0.3,,,,1,,,,,,,,,,,12,17,,2,2.25,27,The effects of geometry and laser power on the porosity and melt pool formation in additively manufactured 316L stainless steel,10.1007/s00170-020-06128-2
316L Stainless Steel,Laser Powder Bed Fusion (LPBF),Direct metal laser sintering with Mlab cusing (Concept Laser) system,70,0.6,,25,45,100,29,,,,,,116.67,46.67,7454,1911,27.78,1678,0.3,,,,1,,,,,,,,,,,12,17,,2,2.25,27,The effects of geometry and laser power on the porosity and melt pool formation in additively manufactured 316L stainless steel,10.1007/s00170-020-06128-2
316L Stainless Steel,Laser Powder Bed Fusion (LPBF),Direct metal laser sintering with Mlab cusing (Concept Laser) system,70,0.6,,25,45,100,27,,,,,,116.67,46.67,7454,1911,27.78,1678,0.3,,,,1,,,,,,,,,,,12,17,,2,2.25,27,The effects of geometry and laser power on the porosity and melt pool formation in additively manufactured 316L stainless steel,10.1007/s00170-020-06128-2
316L Stainless Steel,Laser Powder Bed Fusion (LPBF),Direct metal laser sintering with Mlab cusing (Concept Laser) system,70,0.6,,25,45,100,25.8,,,,,,116.67,46.67,7454,1911,27.78,1678,0.3,,,,1,,,,,,,,,,,12,17,,2,2.25,27,The effects of geometry and laser power on the porosity and melt pool formation in additively manufactured 316L stainless steel,10.1007/s00170-020-06128-2
316L Stainless Steel,Laser Powder Bed Fusion (LPBF),Direct metal laser sintering with Mlab cusing (Concept Laser) system,65,0.6,,25,45,100,30.5,,,,,,108.33,43.33,7454,1911,27.78,1678,0.3,,,,1,,,,,,,,,,,12,17,,2,2.25,27,The effects of geometry and laser power on the porosity and melt pool formation in additively manufactured 316L stainless steel,10.1007/s00170-020-06128-2
316L Stainless Steel,Laser Powder Bed Fusion (LPBF),Direct metal laser sintering with Mlab cusing (Concept Laser) system,65,0.6,,25,45,100,28.8,,,,,,108.33,43.33,7454,1911,27.78,1678,0.3,,,,1,,,,,,,,,,,12,17,,2,2.25,27,The effects of geometry and laser power on the porosity and melt pool formation in additively manufactured 316L stainless steel,10.1007/s00170-020-06128-2
316L Stainless Steel,Laser Powder Bed Fusion (LPBF),Direct metal laser sintering with Mlab cusing (Concept Laser) system,65,0.6,,25,45,100,26,,,,,,108.33,43.33,7454,1911,27.78,1678,0.3,,,,1,,,,,,,,,,,12,17,,2,2.25,27,The effects of geometry and laser power on the porosity and melt pool formation in additively manufactured 316L stainless steel,10.1007/s00170-020-06128-2
316L Stainless Steel,Laser Powder Bed Fusion (LPBF),Direct metal laser sintering with Mlab cusing (Concept Laser) system,65,0.6,,25,45,100,24.5,,,,,,108.33,43.33,7454,1911,27.78,1678,0.3,,,,1,,,,,,,,,,,12,17,,2,2.25,27,The effects of geometry and laser power on the porosity and melt pool formation in additively manufactured 316L stainless steel,10.1007/s00170-020-06128-2
316L Stainless Steel,Laser Powder Bed Fusion (LPBF),Direct metal laser sintering with Mlab cusing (Concept Laser) system,65,0.6,,25,45,100,29,,,,,,108.33,43.33,7454,1911,27.78,1678,0.3,,,,1,,,,,,,,,,,12,17,,2,2.25,27,The effects of geometry and laser power on the porosity and melt pool formation in additively manufactured 316L stainless steel,10.1007/s00170-020-06128-2
316L Stainless Steel,Laser Powder Bed Fusion (LPBF),Direct metal laser sintering with Mlab cusing (Concept Laser) system,65,0.6,,25,45,100,26,,,,,,108.33,43.33,7454,1911,27.78,1678,0.3,,,,1,,,,,,,,,,,12,17,,2,2.25,27,The effects of geometry and laser power on the porosity and melt pool formation in additively manufactured 316L stainless steel,10.1007/s00170-020-06128-2
316L Stainless Steel,Laser Powder Bed Fusion (LPBF),Direct metal laser sintering with Mlab cusing (Concept Laser) system,65,0.6,,25,45,100,24.8,,,,,,108.33,43.33,7454,1911,27.78,1678,0.3,,,,1,,,,,,,,,,,12,17,,2,2.25,27,The effects of geometry and laser power on the porosity and melt pool formation in additively manufactured 316L stainless steel,10.1007/s00170-020-06128-2
316L Stainless Steel,Laser Powder Bed Fusion (LPBF),Direct metal laser sintering with Mlab cusing (Concept Laser) system,65,0.6,,25,45,100,24.3,,,,,,108.33,43.33,7454,1911,27.78,1678,0.3,,,,1,,,,,,,,,,,12,17,,2,2.25,27,The effects of geometry and laser power on the porosity and melt pool formation in additively manufactured 316L stainless steel,10.1007/s00170-020-06128-2
316L Stainless Steel,Laser Powder Bed Fusion (LPBF),Direct metal laser sintering with Mlab cusing (Concept Laser) system,60,0.6,,25,45,100,27,,,,,,100,40,7454,1911,27.78,1678,0.3,,,,1,,,,,,,,,,,12,17,,2,2.25,27,The effects of geometry and laser power on the porosity and melt pool formation in additively manufactured 316L stainless steel,10.1007/s00170-020-06128-2
316L Stainless Steel,Laser Powder Bed Fusion (LPBF),Direct metal laser sintering with Mlab cusing (Concept Laser) system,60,0.6,,25,45,100,25.5,,,,,,100,40,7454,1911,27.78,1678,0.3,,,,1,,,,,,,,,,,12,17,,2,2.25,27,The effects of geometry and laser power on the porosity and melt pool formation in additively manufactured 316L stainless steel,10.1007/s00170-020-06128-2
316L Stainless Steel,Laser Powder Bed Fusion (LPBF),Direct metal laser sintering with Mlab cusing (Concept Laser) system,60,0.6,,25,45,100,24.8,,,,,,100,40,7454,1911,27.78,1678,0.3,,,,1,,,,,,,,,,,12,17,,2,2.25,27,The effects of geometry and laser power on the porosity and melt pool formation in additively manufactured 316L stainless steel,10.1007/s00170-020-06128-2
316L Stainless Steel,Laser Powder Bed Fusion (LPBF),Direct metal laser sintering with Mlab cusing (Concept Laser) system,60,0.6,,25,45,100,23.8,,,,,,100,40,7454,1911,27.78,1678,0.3,,,,1,,,,,,,,,,,12,17,,2,2.25,27,The effects of geometry and laser power on the porosity and melt pool formation in additively manufactured 316L stainless steel,10.1007/s00170-020-06128-2
316L Stainless Steel,Laser Powder Bed Fusion (LPBF),Direct metal laser sintering with Mlab cusing (Concept Laser) system,60,0.6,,25,45,100,26,,,,,,100,40,7454,1911,27.78,1678,0.3,,,,1,,,,,,,,,,,12,17,,2,2.25,27,The effects of geometry and laser power on the porosity and melt pool formation in additively manufactured 316L stainless steel,10.1007/s00170-020-06128-2
316L Stainless Steel,Laser Powder Bed Fusion (LPBF),Direct metal laser sintering with Mlab cusing (Concept Laser) system,60,0.6,,25,45,100,25.5,,,,,,100,40,7454,1911,27.78,1678,0.3,,,,1,,,,,,,,,,,12,17,,2,2.25,27,The effects of geometry and laser power on the porosity and melt pool formation in additively manufactured 316L stainless steel,10.1007/s00170-020-06128-2
316L Stainless Steel,Laser Powder Bed Fusion (LPBF),Direct metal laser sintering with Mlab cusing (Concept Laser) system,60,0.6,,25,45,100,24,,,,,,100,40,7454,1911,27.78,1678,0.3,,,,1,,,,,,,,,,,12,17,,2,2.25,27,The effects of geometry and laser power on the porosity and melt pool formation in additively manufactured 316L stainless steel,10.1007/s00170-020-06128-2
316L Stainless Steel,Laser Powder Bed Fusion (LPBF),Direct metal laser sintering with Mlab cusing (Concept Laser) system,60,0.6,,25,45,100,23.5,,,,,,100,40,7454,1911,27.78,1678,0.3,,,,1,,,,,,,,,,,12,17,,2,2.25,27,The effects of geometry and laser power on the porosity and melt pool formation in additively manufactured 316L stainless steel,10.1007/s00170-020-06128-2
Stainless Steel 17-4PH,Laser Powder-Bed Fusion (LPBF),Single-track scanning experiments,170,600,,20,100,,103,135,,0.76,,stability=1.3; ripple_angle_exp_deg=28; ripple_angle_sim_deg=24,0.283,,7650,540,10.5,1700,0.48,,,,,,,,,0.05,,,4,,0.4,4.5,16,71.05,1,0.5,28,3-Dimensional heat transfer modeling for laser powder-bed fusion additive manufacturing with volumetric heat sources based on varied thermal conductivity and absorptivity,10.1016/j.optlastec.2018.08.012
Stainless Steel 17-4PH,Laser Powder-Bed Fusion (LPBF),Single-track scanning experiments,170,700,,20,100,,86,120,,0.72,,stability=1.26; ripple_angle_exp_deg=27.5,0.243,,7650,540,10.5,1700,0.48,,,,,,,,,0.05,,,4,,0.4,4.5,16,71.05,1,0.5,28,3-Dimensional heat transfer modeling for laser powder-bed fusion additive manufacturing with volumetric heat sources based on varied thermal conductivity and absorptivity,10.1016/j.optlastec.2018.08.012
Stainless Steel 17-4PH,Laser Powder-Bed Fusion (LPBF),Single-track scanning experiments,170,800,,20,100,,74,111,,0.67,,stability=1.17,0.213,,7650,540,10.5,1700,0.48,,,,,,,,,0.05,,,4,,0.4,4.5,16,71.05,1,0.5,28,3-Dimensional heat transfer modeling for laser powder-bed fusion additive manufacturing with volumetric heat sources based on varied thermal conductivity and absorptivity,10.1016/j.optlastec.2018.08.012
Stainless Steel 17-4PH,Laser Powder-Bed Fusion (LPBF),Single-track scanning experiments,170,900,,20,100,,67,103,,0.65,,stability=1.07,0.189,,7650,540,10.5,1700,0.48,,,,,,,,,0.05,,,4,,0.4,4.5,16,71.05,1,0.5,28,3-Dimensional heat transfer modeling for laser powder-bed fusion additive manufacturing with volumetric heat sources based on varied thermal conductivity and absorptivity,10.1016/j.optlastec.2018.08.012
Stainless Steel 17-4PH,Laser Powder-Bed Fusion (LPBF),Single-track scanning experiments,170,1000,,20,100,,60,102,,0.59,,stability=1.07,0.17,,7650,540,10.5,1700,0.48,,,,,,,,,0.05,,,4,,0.4,4.5,16,71.05,1,0.5,28,3-Dimensional heat transfer modeling for laser powder-bed fusion additive manufacturing with volumetric heat sources based on varied thermal conductivity and absorptivity,10.1016/j.optlastec.2018.08.012
Stainless Steel 17-4PH,Laser Powder-Bed Fusion (LPBF),Single-track scanning experiments,170,1100,,20,100,,53,93,,0.57,,stability=0.95,0.155,,7650,540,10.5,1700,0.48,,,,,,,,,0.05,,,4,,0.4,4.5,16,71.05,1,0.5,28,3-Dimensional heat transfer modeling for laser powder-bed fusion additive manufacturing with volumetric heat sources based on varied thermal conductivity and absorptivity,10.1016/j.optlastec.2018.08.012
Stainless Steel 17-4PH,Laser Powder-Bed Fusion (LPBF),Single-track scanning experiments,170,1200,,20,100,,47,88,,0.53,,stability=0.95,0.142,,7650,540,10.5,1700,0.48,,,,,,,,,0.05,,,4,,0.4,4.5,16,71.05,1,0.5,28,3-Dimensional heat transfer modeling for laser powder-bed fusion additive manufacturing with volumetric heat sources based on varied thermal conductivity and absorptivity,10.1016/j.optlastec.2018.08.012
Stainless Steel 17-4PH,Laser Powder-Bed Fusion (LPBF),Single-track scanning experiments,170,1300,,20,100,,45,79,,0.57,,stability=1.02,0.131,,7650,540,10.5,1700,0.48,,,,,,,,,0.05,,,4,,0.4,4.5,16,71.05,1,0.5,28,3-Dimensional heat transfer modeling for laser powder-bed fusion additive manufacturing with volumetric heat sources based on varied thermal conductivity and absorptivity,10.1016/j.optlastec.2018.08.012
Stainless Steel 17-4PH,Laser Powder-Bed Fusion (LPBF),Single-track scanning experiments,195,600,,20,100,,103,138,,0.75,,stability=1.21; ripple_angle_exp_deg=29; ripple_angle_sim_deg=24,0.325,,7650,540,10.5,1700,0.48,,,,,,,,,0.05,,,4,,0.4,4.5,16,71.05,1,0.5,28,3-Dimensional heat transfer modeling for laser powder-bed fusion additive manufacturing with volumetric heat sources based on varied thermal conductivity and absorptivity,10.1016/j.optlastec.2018.08.012
Stainless Steel 17-4PH,Laser Powder-Bed Fusion (LPBF),Single-track scanning experiments,195,700,,20,100,,86,125,,0.69,,stability=1.15; ripple_angle_exp_deg=27,0.279,,7650,540,10.5,1700,0.48,,,,,,,,,0.05,,,4,,0.4,4.5,16,71.05,1,0.5,28,3-Dimensional heat transfer modeling for laser powder-bed fusion additive manufacturing with volumetric heat sources based on varied thermal conductivity and absorptivity,10.1016/j.optlastec.2018.08.012
Stainless Steel 17-4PH,Laser Powder-Bed Fusion (LPBF),Single-track scanning experiments,195,800,,20,100,,75,115,,0.65,,stability=1.03; ripple_angle_exp_deg=26.5; ripple_angle_sim_deg=22,0.244,,7650,540,10.5,1700,0.48,,,,,,,,,0.05,,,4,,0.4,4.5,16,71.05,1,0.5,28,3-Dimensional heat transfer modeling for laser powder-bed fusion additive manufacturing with volumetric heat sources based on varied thermal conductivity and absorptivity,10.1016/j.optlastec.2018.08.012
Stainless Steel 17-4PH,Laser Powder-Bed Fusion (LPBF),Single-track scanning experiments,195,900,,20,100,,68,108,,0.63,,stability=0.96; ripple_angle_exp_deg=26,0.217,,7650,540,10.5,1700,0.48,,,,,,,,,0.05,,,4,,0.4,4.5,16,71.05,1,0.5,28,3-Dimensional heat transfer modeling for laser powder-bed fusion additive manufacturing with volumetric heat sources based on varied thermal conductivity and absorptivity,10.1016/j.optlastec.2018.08.012
Stainless Steel 17-4PH,Laser Powder-Bed Fusion (LPBF),Single-track scanning experiments,195,1000,,20,100,,62,100,,0.62,,stability=0.89,0.195,,7650,540,10.5,1700,0.48,,,,,,,,,0.05,,,4,,0.4,4.5,16,71.05,1,0.5,28,3-Dimensional heat transfer modeling for laser powder-bed fusion additive manufacturing with volumetric heat sources based on varied thermal conductivity and absorptivity,10.1016/j.optlastec.2018.08.012
Stainless Steel 17-4PH,Laser Powder-Bed Fusion (LPBF),Single-track scanning experiments,195,1100,,20,100,,56,93,,0.6,,stability=0.88,0.177,,7650,540,10.5,1700,0.48,,,,,,,,,0.05,,,4,,0.4,4.5,16,71.05,1,0.5,28,3-Dimensional heat transfer modeling for laser powder-bed fusion additive manufacturing with volumetric heat sources based on varied thermal conductivity and absorptivity,10.1016/j.optlastec.2018.08.012
Stainless Steel 17-4PH,Laser Powder-Bed Fusion (LPBF),Single-track scanning experiments,195,1200,,20,100,,51,88,,0.58,,stability=0.82,0.163,,7650,540,10.5,1700,0.48,,,,,,,,,0.05,,,4,,0.4,4.5,16,71.05,1,0.5,28,3-Dimensional heat transfer modeling for laser powder-bed fusion additive manufacturing with volumetric heat sources based on varied thermal conductivity and absorptivity,10.1016/j.optlastec.2018.08.012
Stainless Steel 17-4PH,Laser Powder-Bed Fusion (LPBF),Single-track scanning experiments,195,1300,,20,100,,46,83,,0.55,,stability=0.87,0.15,,7650,540,10.5,1700,0.48,,,,,,,,,0.05,,,4,,0.4,4.5,16,71.05,1,0.5,28,3-Dimensional heat transfer modeling for laser powder-bed fusion additive manufacturing with volumetric heat sources based on varied thermal conductivity and absorptivity,10.1016/j.optlastec.2018.08.012
Stainless Steel 17-4PH,Laser Powder-Bed Fusion (LPBF),Single-track scanning experiments,220,600,,20,100,,124,140,,0.89,,stability=1.2; ripple_angle_exp_deg=28.5; ripple_angle_sim_deg=24,0.367,,7650,540,10.5,1700,0.48,,,,,,,,,0.05,,,4,,0.4,4.5,16,71.05,1,0.5,28,3-Dimensional heat transfer modeling for laser powder-bed fusion additive manufacturing with volumetric heat sources based on varied thermal conductivity and absorptivity,10.1016/j.optlastec.2018.08.012
Stainless Steel 17-4PH,Laser Powder-Bed Fusion (LPBF),Single-track scanning experiments,220,700,,20,100,,105,136,,0.77,,stability=1.08; ripple_angle_exp_deg=26,0.314,,7650,540,10.5,1700,0.48,,,,,,,,,0.05,,,4,,0.4,4.5,16,71.05,1,0.5,28,3-Dimensional heat transfer modeling for laser powder-bed fusion additive manufacturing with volumetric heat sources based on varied thermal conductivity and absorptivity,10.1016/j.optlastec.2018.08.012
Stainless Steel 17-4PH,Laser Powder-Bed Fusion (LPBF),Single-track scanning experiments,220,800,,20,100,,93,128,,0.73,,stability=0.99; ripple_angle_exp_deg=25.5,0.275,,7650,540,10.5,1700,0.48,,,,,,,,,0.05,,,4,,0.4,4.5,16,71.05,1,0.5,28,3-Dimensional heat transfer modeling for laser powder-bed fusion additive manufacturing with volumetric heat sources based on varied thermal conductivity and absorptivity,10.1016/j.optlastec.2018.08.012
Stainless Steel 17-4PH,Laser Powder-Bed Fusion (LPBF),Single-track scanning experiments,220,900,,20,100,,80,118,,0.68,,stability=0.93; ripple_angle_exp_deg=22.5,0.244,,7650,540,10.5,1700,0.48,,,,,,,,,0.05,,,4,,0.4,4.5,16,71.05,1,0.5,28,3-Dimensional heat transfer modeling for laser powder-bed fusion additive manufacturing with volumetric heat sources based on varied thermal conductivity and absorptivity,10.1016/j.optlastec.2018.08.012
Stainless Steel 17-4PH,Laser Powder-Bed Fusion (LPBF),Single-track scanning experiments,220,1000,,20,100,,71,108,,0.66,,stability=0.89,0.22,,7650,540,10.5,1700,0.48,,,,,,,,,0.05,,,4,,0.4,4.5,16,71.05,1,0.5,28,3-Dimensional heat transfer modeling for laser powder-bed fusion additive manufacturing with volumetric heat sources based on varied thermal conductivity and absorptivity,10.1016/j.optlastec.2018.08.012
Stainless Steel 17-4PH,Laser Powder-Bed Fusion (LPBF),Single-track scanning experiments,220,1100,,20,100,,63,98,,0.64,,stability=0.8,0.199,,7650,540,10.5,1700,0.48,,,,,,,,,0.05,,,4,,0.4,4.5,16,71.05,1,0.5,28,3-Dimensional heat transfer modeling for laser powder-bed fusion additive manufacturing with volumetric heat sources based on varied thermal conductivity and absorptivity,10.1016/j.optlastec.2018.08.012
Stainless Steel 17-4PH,Laser Powder-Bed Fusion (LPBF),Single-track scanning experiments,220,1200,,20,100,,57,93,,0.61,,stability=0.76,0.183,,7650,540,10.5,1700,0.48,,,,,,,,,0.05,,,4,,0.4,4.5,16,71.05,1,0.5,28,3-Dimensional heat transfer modeling for laser powder-bed fusion additive manufacturing with volumetric heat sources based on varied thermal conductivity and absorptivity,10.1016/j.optlastec.2018.08.012
Stainless Steel 17-4PH,Laser Powder-Bed Fusion (LPBF),Single-track scanning experiments,220,1300,,20,100,,55,90,,0.61,,stability=0.75,0.169,,7650,540,10.5,1700,0.48,,,,,,,,,0.05,,,4,,0.4,4.5,16,71.05,1,0.5,28,3-Dimensional heat transfer modeling for laser powder-bed fusion additive manufacturing with volumetric heat sources based on varied thermal conductivity and absorptivity,10.1016/j.optlastec.2018.08.012
AlSi10Mg,Selective Laser Melting,SLM additive manufacturing,100,150,,60,70,50,81,62,,1.31,,linear_energy_density_J_per_mm=0.67,0.67,,"{'min': 2310, 'max': 2630, 'note': 'Temperature dependent: 2630 at room temperature, 2310 at high temperature'}","{'min': 754, 'max': 921, 'note': 'Temperature dependent'}","{'min': 92, 'max': 115, 'note': 'Temperature dependent'}",869,0.09,,,0.45,10,balance,,,,,,,,,,,,,,,file3,Influence of processing parameters on laser penetration depth and melting/re-melting densification during selective laser melting of aluminum alloy,
AlSi10Mg,Selective Laser Melting,SLM additive manufacturing,100,200,,60,70,50,,50,,,,linear_energy_density_J_per_mm=0.5; peak_temperature_K=1820,0.5,,"{'min': 2310, 'max': 2630, 'note': 'Temperature dependent: 2630 at room temperature, 2310 at high temperature'}","{'min': 754, 'max': 921, 'note': 'Temperature dependent'}","{'min': 92, 'max': 115, 'note': 'Temperature dependent'}",869,0.09,,,0.45,10,balance,,,,,,,,,,,,,,,file3,Influence of processing parameters on laser penetration depth and melting/re-melting densification during selective laser melting of aluminum alloy,
AlSi10Mg,Selective Laser Melting,SLM additive manufacturing,100,250,,60,70,50,61.8,42,,1.47,,linear_energy_density_J_per_mm=0.4; peak_temperature_K=1773,0.4,,"{'min': 2310, 'max': 2630, 'note': 'Temperature dependent: 2630 at room temperature, 2310 at high temperature'}","{'min': 754, 'max': 921, 'note': 'Temperature dependent'}","{'min': 92, 'max': 115, 'note': 'Temperature dependent'}",869,0.09,,,0.45,10,balance,,,,,,,,,,,,,,,file3,Influence of processing parameters on laser penetration depth and melting/re-melting densification during selective laser melting of aluminum alloy,
AlSi10Mg,Selective Laser Melting,SLM additive manufacturing,100,300,,60,70,50,,33,,,,linear_energy_density_J_per_mm=0.33; peak_temperature_K=1580,0.33,,"{'min': 2310, 'max': 2630, 'note': 'Temperature dependent: 2630 at room temperature, 2310 at high temperature'}","{'min': 754, 'max': 921, 'note': 'Temperature dependent'}","{'min': 92, 'max': 115, 'note': 'Temperature dependent'}",869,0.09,,,0.45,10,balance,,,,,,,,,,,,,,,file3,Influence of processing parameters on laser penetration depth and melting/re-melting densification during selective laser melting of aluminum alloy,
AlSi10Mg,Selective Laser Melting,SLM additive manufacturing,100,350,,60,70,50,,29,,,,linear_energy_density_J_per_mm=0.29; peak_temperature_K=1500,0.29,,"{'min': 2310, 'max': 2630, 'note': 'Temperature dependent: 2630 at room temperature, 2310 at high temperature'}","{'min': 754, 'max': 921, 'note': 'Temperature dependent'}","{'min': 92, 'max': 115, 'note': 'Temperature dependent'}",869,0.09,,,0.45,10,balance,,,,,,,,,,,,,,,file3,Influence of processing parameters on laser penetration depth and melting/re-melting densification during selective laser melting of aluminum alloy,
AlSi10Mg,Selective Laser Melting,SLM additive manufacturing,100,400,,60,70,50,37.3,27,,1.38,,linear_energy_density_J_per_mm=0.25; peak_temperature_K=1311,0.25,,"{'min': 2310, 'max': 2630, 'note': 'Temperature dependent: 2630 at room temperature, 2310 at high temperature'}","{'min': 754, 'max': 921, 'note': 'Temperature dependent'}","{'min': 92, 'max': 115, 'note': 'Temperature dependent'}",869,0.09,,,0.45,10,balance,,,,,,,,,,,,,,,file3,Influence of processing parameters on laser penetration depth and melting/re-melting densification during selective laser melting of aluminum alloy,
