Repository: BaratiLab/Material-Database-Agent

## Files

```
table2_meltpoolnet/
├── meltpoolnet_lib.py        # shared evaluation logic (metrics, matching, mapping parsers)
├── run_all.py                # runs all five models
├── meltpoolnet_regression.csv# ORIGINAL ground truth (Akbari et al., shared by all models)
├── gpt54/   gpt52/   claude/   glm/   qwen/
│     ├── evaluate.py                 # model-specific config + run
│     ├── extracted_data_*.csv        # RECONSTRUCTED dataset for this model
│     ├── <row_mapping>.csv           # frozen 100-pair mapping used in the paper
│     └── results_reproduced.csv      # written when you run evaluate.py
```

File: result_reproducibility/table2_meltpoolnet/qwen/extracted_data_qwen.csv (part 5 of 7)
Material,Process,Sub-process,Power,Velocity,powder flowrate,layer thickness,beam D,Hatch spacing,depth of meltpool,width of melt pool,length of melt pool,d/w,l/w,Other ratios,E (J/mm),E (J/mm3),density,Cp,k,melting T,minimum absorptivity,Y (wt%),Zn (wt%),Mg (wt%),Si (wt%),Al (wt%),Sn (wt%),Zr (wt%),W (wt%),Ti (wt%),V (wt%),Co (wt%),Cu (wt%),Ta (wt%),Nb (wt%),Ni (wt.%),Cr (wt.%),Fe (wt.%),Mn (wt%),Mo (wt.%),paper ID,paper,Dois
Al-2.5Fe binary alloy,Laser Powder Bed Fusion (LPBF),,102,800,,30,100,100,,,,,,"notes=Low power, medium speed - irregular pores observed",0.1275,42.5,,0.9,160,,,,,0.01,0.03,,,,,,,,0.01,,,,,2.54,0.01,,101308,Laser powder bed fusion of a near-eutectic Al-Fe binary alloy: Processing and microstructure,10.1016/j.addma.2020.101308
Al-2.5Fe binary alloy,Laser Powder Bed Fusion (LPBF),,102,1400,,30,100,100,,,,,,"notes=Low power, high speed - unmelted powders observed",0.0729,24.29,,0.9,160,,,,,0.01,0.03,,,,,,,,0.01,,,,,2.54,0.01,,101308,Laser powder bed fusion of a near-eutectic Al-Fe binary alloy: Processing and microstructure,10.1016/j.addma.2020.101308
Al-2.5Fe binary alloy,Laser Powder Bed Fusion (LPBF),,153,1200,,30,100,100,60,,,,,notes=Melt pool morphology characterized,0.1275,42.5,,0.9,160,,,,,0.01,0.03,,,,,,,,0.01,,,,,2.54,0.01,,101308,Laser powder bed fusion of a near-eutectic Al-Fe binary alloy: Processing and microstructure,10.1016/j.addma.2020.101308
Al-2.5Fe binary alloy,Laser Powder Bed Fusion (LPBF),,179,600,,30,100,100,,,,,,notes=Large irregular pores > 50 μm from incomplete melting,0.2983,99.44,,0.9,160,,,,,0.01,0.03,,,,,,,,0.01,,,,,2.54,0.01,,101308,Laser powder bed fusion of a near-eutectic Al-Fe binary alloy: Processing and microstructure,10.1016/j.addma.2020.101308
Al-2.5Fe binary alloy,Laser Powder Bed Fusion (LPBF),,204,600,,30,100,100,100,,,,,"hardness_HV1=70; relative_density=99%; notes=Optimum parameter - high density, fine spherical pores",0.34,113.33,,0.9,160,,,,,0.01,0.03,,,,,,,,0.01,,,,,2.54,0.01,,101308,Laser powder bed fusion of a near-eutectic Al-Fe binary alloy: Processing and microstructure,10.1016/j.addma.2020.101308
Al-2.5Fe binary alloy,Laser Powder Bed Fusion (LPBF),,204,800,,30,100,100,,,,,,relative_density=99%; notes=Optimum parameter set,0.255,85,,0.9,160,,,,,0.01,0.03,,,,,,,,0.01,,,,,2.54,0.01,,101308,Laser powder bed fusion of a near-eutectic Al-Fe binary alloy: Processing and microstructure,10.1016/j.addma.2020.101308
Al-2.5Fe binary alloy,Laser Powder Bed Fusion (LPBF),,204,1000,,30,100,100,,,,,,,0.204,68,,0.9,160,,,,,0.01,0.03,,,,,,,,0.01,,,,,2.54,0.01,,101308,Laser powder bed fusion of a near-eutectic Al-Fe binary alloy: Processing and microstructure,10.1016/j.addma.2020.101308
Al-2.5Fe binary alloy,Laser Powder Bed Fusion (LPBF),,204,1200,,30,100,100,,,,,,,0.17,56.67,,0.9,160,,,,,0.01,0.03,,,,,,,,0.01,,,,,2.54,0.01,,101308,Laser powder bed fusion of a near-eutectic Al-Fe binary alloy: Processing and microstructure,10.1016/j.addma.2020.101308
Al-2.5Fe binary alloy,Laser Powder Bed Fusion (LPBF),,204,1400,,30,100,100,,,,,,,0.1457,48.57,,0.9,160,,,,,0.01,0.03,,,,,,,,0.01,,,,,2.54,0.01,,101308,Laser powder bed fusion of a near-eutectic Al-Fe binary alloy: Processing and microstructure,10.1016/j.addma.2020.101308
Hastelloy X,Laser Powder-Bed Fusion,LPBF single track deposition,150,800,,20,100,,72,127,,0.567,,,0.1875,,8200,,,1575,0.1,,,,1,0.5,,,0.6,0.15,,1.5,0.5,,,,21.75,18.5,1,9,31,Heat source model calibration for thermal analysis of laser powder-bed fusion,10.1007/s00170-019-04847-9
Hastelloy X,Laser Powder-Bed Fusion,LPBF single track deposition,150,1000,,20,100,,29,76,,0.382,,simulated_depth_um=26; simulated_width_um=88,0.15,,8200,,,1575,0.1,,,,1,0.5,,,0.6,0.15,,1.5,0.5,,,,21.75,18.5,1,9,31,Heat source model calibration for thermal analysis of laser powder-bed fusion,10.1007/s00170-019-04847-9
Hastelloy X,Laser Powder-Bed Fusion,LPBF single track deposition,150,1200,,20,100,,,,,,,,0.125,,8200,,,1575,0.1,,,,1,0.5,,,0.6,0.15,,1.5,0.5,,,,21.75,18.5,1,9,31,Heat source model calibration for thermal analysis of laser powder-bed fusion,10.1007/s00170-019-04847-9
Hastelloy X,Laser Powder-Bed Fusion,LPBF single track deposition,150,1600,,20,100,,,,,,,max_cooling_rate_K_per_s=17000000,0.09375,,8200,,,1575,0.1,,,,1,0.5,,,0.6,0.15,,1.5,0.5,,,,21.75,18.5,1,9,31,Heat source model calibration for thermal analysis of laser powder-bed fusion,10.1007/s00170-019-04847-9
Hastelloy X,Laser Powder-Bed Fusion,LPBF single track deposition,200,800,,20,100,,,,,,,,0.25,,8200,,,1575,0.1,,,,1,0.5,,,0.6,0.15,,1.5,0.5,,,,21.75,18.5,1,9,31,Heat source model calibration for thermal analysis of laser powder-bed fusion,10.1007/s00170-019-04847-9
Hastelloy X,Laser Powder-Bed Fusion,LPBF single track deposition,200,1000,,20,100,,67,109,,0.615,,simulated_depth_um=60; simulated_width_um=103; primary_dendrite_spacing_um=0.32; cooling_rate_K_per_s=8820000; max_temperature_gradient_K_per_um=69,0.2,,8200,,,1575,0.1,,,,1,0.5,,,0.6,0.15,,1.5,0.5,,,,21.75,18.5,1,9,31,Heat source model calibration for thermal analysis of laser powder-bed fusion,10.1007/s00170-019-04847-9
Hastelloy X,Laser Powder-Bed Fusion,LPBF single track deposition,200,1200,,20,100,,,,,,,max_temperature_gradient_K_per_um=63,0.1667,,8200,,,1575,0.1,,,,1,0.5,,,0.6,0.15,,1.5,0.5,,,,21.75,18.5,1,9,31,Heat source model calibration for thermal analysis of laser powder-bed fusion,10.1007/s00170-019-04847-9
Hastelloy X,Laser Powder-Bed Fusion,LPBF single track deposition,200,1300,,20,100,,34,90,,0.378,,,0.1538,,8200,,,1575,0.1,,,,1,0.5,,,0.6,0.15,,1.5,0.5,,,,21.75,18.5,1,9,31,Heat source model calibration for thermal analysis of laser powder-bed fusion,10.1007/s00170-019-04847-9
Hastelloy X,Laser Powder-Bed Fusion,LPBF single track deposition,250,1000,,20,100,,89,133,,0.669,,experimental_depth_um=82; experimental_width_um=135; max_cooling_rate_K_per_s=31000000,0.25,,8200,,,1575,0.1,,,,1,0.5,,,0.6,0.15,,1.5,0.5,,,,21.75,18.5,1,9,31,Heat source model calibration for thermal analysis of laser powder-bed fusion,10.1007/s00170-019-04847-9
Inconel 718,Laser Powder Bed Fusion,Selective Laser Melting (SLM),100,200,,40,,,148.1,154.2,,0.96,,,0.5,,8190,,,1526,0.48,,,,,0.5,,,,0.9,,,,,5.1,52.5,19,18.5,,3,file33,Finite element simulation of laser additive melting and solidification of Inconel 718 with experimentally tested thermal properties,10.1016/j.finel.2017.11.001
Inconel 718,Laser Powder Bed Fusion,Selective Laser Melting (SLM),150,200,,40,,,215.7,204.3,,1.06,,,0.75,,8190,,,1526,0.48,,,,,0.5,,,,0.9,,,,,5.1,52.5,19,18.5,,3,file33,Finite element simulation of laser additive melting and solidification of Inconel 718 with experimentally tested thermal properties,10.1016/j.finel.2017.11.001
Inconel 718,Laser Powder Bed Fusion,Selective Laser Melting (SLM),200,200,,40,,,280.5,223.3,,1.26,,,1,,8190,,,1526,0.48,,,,,0.5,,,,0.9,,,,,5.1,52.5,19,18.5,,3,file33,Finite element simulation of laser additive melting and solidification of Inconel 718 with experimentally tested thermal properties,10.1016/j.finel.2017.11.001
Inconel 718,Laser Powder Bed Fusion,Selective Laser Melting (SLM),300,200,,40,,,299.1,295.1,,1.01,,,1.5,,8190,,,1526,0.48,,,,,0.5,,,,0.9,,,,,5.1,52.5,19,18.5,,3,file33,Finite element simulation of laser additive melting and solidification of Inconel 718 with experimentally tested thermal properties,10.1016/j.finel.2017.11.001
Inconel 718,Laser Powder Bed Fusion,Selective Laser Melting (SLM),150,700,,40,,,48.2,118,,0.41,,,0.214,,8190,,,1526,0.48,,,,,0.5,,,,0.9,,,,,5.1,52.5,19,18.5,,3,file33,Finite element simulation of laser additive melting and solidification of Inconel 718 with experimentally tested thermal properties,10.1016/j.finel.2017.11.001
Inconel 718,Laser Powder Bed Fusion,Selective Laser Melting (SLM),200,700,,40,,,64.4,144.5,,0.45,,,0.286,,8190,,,1526,0.48,,,,,0.5,,,,0.9,,,,,5.1,52.5,19,18.5,,3,file33,Finite element simulation of laser additive melting and solidification of Inconel 718 with experimentally tested thermal properties,10.1016/j.finel.2017.11.001
Inconel 718,Laser Powder Bed Fusion,Selective Laser Melting (SLM),300,700,,40,,,96.5,185,,0.52,,,0.429,,8190,,,1526,0.48,,,,,0.5,,,,0.9,,,,,5.1,52.5,19,18.5,,3,file33,Finite element simulation of laser additive melting and solidification of Inconel 718 with experimentally tested thermal properties,10.1016/j.finel.2017.11.001
Inconel 718,Laser Powder Bed Fusion,Selective Laser Melting (SLM),150,1200,,40,,,34,97,,0.35,,,0.125,,8190,,,1526,0.48,,,,,0.5,,,,0.9,,,,,5.1,52.5,19,18.5,,3,file33,Finite element simulation of laser additive melting and solidification of Inconel 718 with experimentally tested thermal properties,10.1016/j.finel.2017.11.001
Inconel 718,Laser Powder Bed Fusion,Selective Laser Melting (SLM),200,1200,,40,,,41.5,113.6,,0.37,,,0.167,,8190,,,1526,0.48,,,,,0.5,,,,0.9,,,,,5.1,52.5,19,18.5,,3,file33,Finite element simulation of laser additive melting and solidification of Inconel 718 with experimentally tested thermal properties,10.1016/j.finel.2017.11.001
Inconel 718,Laser Powder Bed Fusion,Selective Laser Melting (SLM),300,1200,,40,,,101.1,132,,0.77,,,0.25,,8190,,,1526,0.48,,,,,0.5,,,,0.9,,,,,5.1,52.5,19,18.5,,3,file33,Finite element simulation of laser additive melting and solidification of Inconel 718 with experimentally tested thermal properties,10.1016/j.finel.2017.11.001
Inconel 718,Laser Powder Bed Fusion,Selective Laser Melting (SLM),300,2200,,40,,,42.7,104,,0.41,,,0.136,,8190,,,1526,0.48,,,,,0.5,,,,0.9,,,,,5.1,52.5,19,18.5,,3,file33,Finite element simulation of laser additive melting and solidification of Inconel 718 with experimentally tested thermal properties,10.1016/j.finel.2017.11.001
Inconel 718,Laser Powder Bed Fusion,Selective Laser Melting (SLM),300,2500,,40,,,39.9,94,,0.42,,,0.12,,8190,,,1526,0.48,,,,,0.5,,,,0.9,,,,,5.1,52.5,19,18.5,,3,file33,Finite element simulation of laser additive melting and solidification of Inconel 718 with experimentally tested thermal properties,10.1016/j.finel.2017.11.001
Ti-6Al-4V,Laser Powder Bed Fusion (LPBF),Laser melting with ultrahigh-speed synchrotron x-ray imaging,104,0,,,95,,200,,,,,,,,,,,,,,,,,6,,,,,4,,,,,,,,,,34,Keyhole threshold and morphology in laser melting revealed by ultrahigh-speed x-ray imaging,10.1126/science.aav4687
Ti-6Al-4V,Laser Powder Bed Fusion (LPBF),Laser melting with ultrahigh-speed synchrotron x-ray imaging,156,0,,,95,,225,,,,,,,,,,,,,,,,,6,,,,,4,,,,,,,,,,34,Keyhole threshold and morphology in laser melting revealed by ultrahigh-speed x-ray imaging,10.1126/science.aav4687
Ti-6Al-4V,Laser Powder Bed Fusion (LPBF),Laser melting with ultrahigh-speed synchrotron x-ray imaging,208,0,,,95,,210,,,,,,,,,,,,,,,,,6,,,,,4,,,,,,,,,,34,Keyhole threshold and morphology in laser melting revealed by ultrahigh-speed x-ray imaging,10.1126/science.aav4687
Ti-6Al-4V,Laser Powder Bed Fusion (LPBF),Laser melting with ultrahigh-speed synchrotron x-ray imaging,156,0,,,140,,100,,,,,,,,,,,,,,,,,6,,,,,4,,,,,,,,,,34,Keyhole threshold and morphology in laser melting revealed by ultrahigh-speed x-ray imaging,10.1126/science.aav4687
Ti-6Al-4V,Laser Powder Bed Fusion (LPBF),Laser melting with ultrahigh-speed synchrotron x-ray imaging,182,0,,,140,,125,,,,,,,,,,,,,,,,,6,,,,,4,,,,,,,,,,34,Keyhole threshold and morphology in laser melting revealed by ultrahigh-speed x-ray imaging,10.1126/science.aav4687
Ti-6Al-4V,Laser Powder Bed Fusion (LPBF),Laser melting with ultrahigh-speed synchrotron x-ray imaging,208,0,,,140,,150,,,,,,,,,,,,,,,,,6,,,,,4,,,,,,,,,,34,Keyhole threshold and morphology in laser melting revealed by ultrahigh-speed x-ray imaging,10.1126/science.aav4687
Ti-6Al-4V,Laser Powder Bed Fusion (LPBF),Laser melting with ultrahigh-speed synchrotron x-ray imaging,234,0,,,140,,175,,,,,,,,,,,,,,,,,6,,,,,4,,,,,,,,,,34,Keyhole threshold and morphology in laser melting revealed by ultrahigh-speed x-ray imaging,10.1126/science.aav4687
Ti-6Al-4V,Laser Powder Bed Fusion (LPBF),Laser melting with ultrahigh-speed synchrotron x-ray imaging,260,0,,,140,,190,,,,,,,,,,,,,,,,,6,,,,,4,,,,,,,,,,34,Keyhole threshold and morphology in laser melting revealed by ultrahigh-speed x-ray imaging,10.1126/science.aav4687
Ti-6Al-4V,Laser Powder Bed Fusion (LPBF),Laser melting with ultrahigh-speed synchrotron x-ray imaging,312,0,,,140,,210,,,,,,,,,,,,,,,,,6,,,,,4,,,,,,,,,,34,Keyhole threshold and morphology in laser melting revealed by ultrahigh-speed x-ray imaging,10.1126/science.aav4687
Ti-6Al-4V,Laser Powder Bed Fusion (LPBF),Laser melting with ultrahigh-speed synchrotron x-ray imaging,364,0,,,140,,220,,,,,,,,,,,,,,,,,6,,,,,4,,,,,,,,,,34,Keyhole threshold and morphology in laser melting revealed by ultrahigh-speed x-ray imaging,10.1126/science.aav4687
Ti-6Al-4V,Laser Powder Bed Fusion (LPBF),Laser melting with ultrahigh-speed synchrotron x-ray imaging,,400,,,95,,,,,,,,,,,,,,,,,,,6,,,,,4,,,,,,,,,,34,Keyhole threshold and morphology in laser melting revealed by ultrahigh-speed x-ray imaging,10.1126/science.aav4687
Ti-6Al-4V,Laser Powder Bed Fusion (LPBF),Laser melting with ultrahigh-speed synchrotron x-ray imaging,,600,,,95,,,,,,,,,,,,,,,,,,,6,,,,,4,,,,,,,,,,34,Keyhole threshold and morphology in laser melting revealed by ultrahigh-speed x-ray imaging,10.1126/science.aav4687
Ti-6Al-4V,Laser Powder Bed Fusion (LPBF),Laser melting with ultrahigh-speed synchrotron x-ray imaging,,700,,,95,,,,,,,,,,,,,,,,,,,6,,,,,4,,,,,,,,,,34,Keyhole threshold and morphology in laser melting revealed by ultrahigh-speed x-ray imaging,10.1126/science.aav4687
Ti-6Al-4V,Laser Powder Bed Fusion (LPBF),Laser melting with ultrahigh-speed synchrotron x-ray imaging,,900,,,95,,,,,,,,,,,,,,,,,,,6,,,,,4,,,,,,,,,,34,Keyhole threshold and morphology in laser melting revealed by ultrahigh-speed x-ray imaging,10.1126/science.aav4687
Ti-6Al-4V,Laser Powder Bed Fusion (LPBF),Laser melting with ultrahigh-speed synchrotron x-ray imaging,,1000,,,95,,,,,,,,,,,,,,,,,,,6,,,,,4,,,,,,,,,,34,Keyhole threshold and morphology in laser melting revealed by ultrahigh-speed x-ray imaging,10.1126/science.aav4687
Ti-6Al-4V,Laser Powder Bed Fusion (LPBF),Laser melting with ultrahigh-speed synchrotron x-ray imaging,,1100,,,95,,,,,,,,,,,,,,,,,,,6,,,,,4,,,,,,,,,,34,Keyhole threshold and morphology in laser melting revealed by ultrahigh-speed x-ray imaging,10.1126/science.aav4687
Ti-6Al-4V,Laser Powder Bed Fusion (LPBF),Laser melting with ultrahigh-speed synchrotron x-ray imaging,,1200,,,95,,,,,,,,,,,,,,,,,,,6,,,,,4,,,,,,,,,,34,Keyhole threshold and morphology in laser melting revealed by ultrahigh-speed x-ray imaging,10.1126/science.aav4687
Ti-6Al-4V,Laser Powder Bed Fusion (LPBF),Laser melting with ultrahigh-speed synchrotron x-ray imaging,,400,,,140,,,,,,,,,,,,,,,,,,,6,,,,,4,,,,,,,,,,34,Keyhole threshold and morphology in laser melting revealed by ultrahigh-speed x-ray imaging,10.1126/science.aav4687
Ti-6Al-4V,Laser Powder Bed Fusion (LPBF),Laser melting with ultrahigh-speed synchrotron x-ray imaging,,700,,,140,,,,,,,,,,,,,,,,,,,6,,,,,4,,,,,,,,,,34,Keyhole threshold and morphology in laser melting revealed by ultrahigh-speed x-ray imaging,10.1126/science.aav4687
Ti-6Al-4V,Laser Powder Bed Fusion (LPBF),Laser melting with ultrahigh-speed synchrotron x-ray imaging,,1000,,,140,,,,,,,,,,,,,,,,,,,6,,,,,4,,,,,,,,,,34,Keyhole threshold and morphology in laser melting revealed by ultrahigh-speed x-ray imaging,10.1126/science.aav4687
SS316,Directed Energy Deposition Additive Manufacturing,DED-AM,200,1.67,,,,,700,,2400,,,,119.76,,8000,490,13,1644,,,,,,,,,,,,,,,,,,,,,Chen2020,Melt pool morphology in directed energy deposition additive manufacturing process,10.1088/1757-899X/861/1/012012
SS316,Directed Energy Deposition Additive Manufacturing,DED-AM,100,,,,,,500,,1750,,,,,,8000,490,13,1644,,,,,,,,,,,,,,,,,,,,,Chen2020,Melt pool morphology in directed energy deposition additive manufacturing process,10.1088/1757-899X/861/1/012012
SS316,Directed Energy Deposition Additive Manufacturing,DED-AM,150,,,,,,720,,2200,,,,,,8000,490,13,1644,,,,,,,,,,,,,,,,,,,,,Chen2020,Melt pool morphology in directed energy deposition additive manufacturing process,10.1088/1757-899X/861/1/012012
SS316,Directed Energy Deposition Additive Manufacturing,DED-AM,200,,,,,,720,,2400,,,,,,8000,490,13,1644,,,,,,,,,,,,,,,,,,,,,Chen2020,Melt pool morphology in directed energy deposition additive manufacturing process,10.1088/1757-899X/861/1/012012
SS316,Directed Energy Deposition Additive Manufacturing,DED-AM,,1.67,,,,,700,,2400,,,,,,8000,490,13,1644,,,,,,,,,,,,,,,,,,,,,Chen2020,Melt pool morphology in directed energy deposition additive manufacturing process,10.1088/1757-899X/861/1/012012
SS316,Directed Energy Deposition Additive Manufacturing,DED-AM,,3.33,,,,,450,,1850,,,,,,8000,490,13,1644,,,,,,,,,,,,,,,,,,,,,Chen2020,Melt pool morphology in directed energy deposition additive manufacturing process,10.1088/1757-899X/861/1/012012
SS316,Directed Energy Deposition Additive Manufacturing,DED-AM,,5,,,,,520,,1850,,,,,,8000,490,13,1644,,,,,,,,,,,,,,,,,,,,,Chen2020,Melt pool morphology in directed energy deposition additive manufacturing process,10.1088/1757-899X/861/1/012012
Pure Copper (Cu),Laser Powder Bed Fusion (LPBF),Single track melting with direct micro-calorimetry,400,100,,100,45,,,650,,,,absorptivity=0.2,4,,8960,384.6,399,1358,0.05,,,,,,,,,,,,99.9,,,,,,,,file36,Determining processing behaviour of pure Cu in laser powder bed fusion using direct micro-calorimetry,
Pure Copper (Cu),Laser Powder Bed Fusion (LPBF),Single track melting with direct micro-calorimetry,400,200,,100,45,,,580,,,,absorptivity=0.2,2,,8960,384.6,399,1358,0.05,,,,,,,,,,,,99.9,,,,,,,,file36,Determining processing behaviour of pure Cu in laser powder bed fusion using direct micro-calorimetry,
Pure Copper (Cu),Laser Powder Bed Fusion (LPBF),Single track melting with direct micro-calorimetry,400,300,,100,45,,,520,,,,absorptivity=0.2,1.33,,8960,384.6,399,1358,0.05,,,,,,,,,,,,99.9,,,,,,,,file36,Determining processing behaviour of pure Cu in laser powder bed fusion using direct micro-calorimetry,
Pure Copper (Cu),Laser Powder Bed Fusion (LPBF),Single track melting with direct micro-calorimetry,400,400,,100,45,,,500,,,,absorptivity=0.2,1,,8960,384.6,399,1358,0.05,,,,,,,,,,,,99.9,,,,,,,,file36,Determining processing behaviour of pure Cu in laser powder bed fusion using direct micro-calorimetry,
Pure Copper (Cu),Laser Powder Bed Fusion (LPBF),Single track melting with direct micro-calorimetry,400,500,,100,45,,,480,,,,absorptivity=0.2,0.8,,8960,384.6,399,1358,0.05,,,,,,,,,,,,99.9,,,,,,,,file36,Determining processing behaviour of pure Cu in laser powder bed fusion using direct micro-calorimetry,
Pure Copper (Cu),Laser Powder Bed Fusion (LPBF),Single track melting with direct micro-calorimetry,500,50,,100,45,,,680,,,,absorptivity=0.42,10,,8960,384.6,399,1358,0.05,,,,,,,,,,,,99.9,,,,,,,,file36,Determining processing behaviour of pure Cu in laser powder bed fusion using direct micro-calorimetry,
Pure Copper (Cu),Laser Powder Bed Fusion (LPBF),Single track melting with direct micro-calorimetry,500,100,,100,45,,,620,,,,absorptivity=0.45,5,,8960,384.6,399,1358,0.05,,,,,,,,,,,,99.9,,,,,,,,file36,Determining processing behaviour of pure Cu in laser powder bed fusion using direct micro-calorimetry,
Pure Copper (Cu),Laser Powder Bed Fusion (LPBF),Single track melting with direct micro-calorimetry,500,150,,100,45,,,550,,,,absorptivity=0.48,3.33,,8960,384.6,399,1358,0.05,,,,,,,,,,,,99.9,,,,,,,,file36,Determining processing behaviour of pure Cu in laser powder bed fusion using direct micro-calorimetry,
Pure Copper (Cu),Laser Powder Bed Fusion (LPBF),Single track melting with direct micro-calorimetry,500,200,,100,45,,,500,,,,absorptivity=0.48,2.5,,8960,384.6,399,1358,0.05,,,,,,,,,,,,99.9,,,,,,,,file36,Determining processing behaviour of pure Cu in laser powder bed fusion using direct micro-calorimetry,
Pure Copper (Cu),Laser Powder Bed Fusion (LPBF),Single track melting with direct micro-calorimetry,500,300,,100,45,,,450,,,,absorptivity=0.48,1.67,,8960,384.6,399,1358,0.05,,,,,,,,,,,,99.9,,,,,,,,file36,Determining processing behaviour of pure Cu in laser powder bed fusion using direct micro-calorimetry,
Pure Copper (Cu),Laser Powder Bed Fusion (LPBF),Single track melting with direct micro-calorimetry,500,400,,100,45,,,420,,,,absorptivity=0.48,1.25,,8960,384.6,399,1358,0.05,,,,,,,,,,,,99.9,,,,,,,,file36,Determining processing behaviour of pure Cu in laser powder bed fusion using direct micro-calorimetry,
Pure Copper (Cu),Laser Powder Bed Fusion (LPBF),Single track melting with direct micro-calorimetry,500,500,,100,45,,,400,,,,absorptivity=0.48,1,,8960,384.6,399,1358,0.05,,,,,,,,,,,,99.9,,,,,,,,file36,Determining processing behaviour of pure Cu in laser powder bed fusion using direct micro-calorimetry,
Pure Copper (Cu),Laser Powder Bed Fusion (LPBF),Single track melting with direct micro-calorimetry,400,100,,,45,,20,100,,0.2,,absorptivity=0.05,4,,8960,384.6,399,1358,0.05,,,,,,,,,,,,99.9,,,,,,,,file36,Determining processing behaviour of pure Cu in laser powder bed fusion using direct micro-calorimetry,
Pure Copper (Cu),Laser Powder Bed Fusion (LPBF),Single track melting with direct micro-calorimetry,400,200,,,45,,18,95,,0.19,,absorptivity=0.05,2,,8960,384.6,399,1358,0.05,,,,,,,,,,,,99.9,,,,,,,,file36,Determining processing behaviour of pure Cu in laser powder bed fusion using direct micro-calorimetry,
Pure Copper (Cu),Laser Powder Bed Fusion (LPBF),Single track melting with direct micro-calorimetry,400,300,,,45,,18,90,,0.2,,absorptivity=0.05,1.33,,8960,384.6,399,1358,0.05,,,,,,,,,,,,99.9,,,,,,,,file36,Determining processing behaviour of pure Cu in laser powder bed fusion using direct micro-calorimetry,
Pure Copper (Cu),Laser Powder Bed Fusion (LPBF),Single track melting with direct micro-calorimetry,500,100,,,45,,25,240,,0.1,,absorptivity=0.05,5,,8960,384.6,399,1358,0.05,,,,,,,,,,,,99.9,,,,,,,,file36,Determining processing behaviour of pure Cu in laser powder bed fusion using direct micro-calorimetry,
Pure Copper (Cu),Laser Powder Bed Fusion (LPBF),Single track melting with direct micro-calorimetry,500,200,,,45,,22,220,,0.1,,absorptivity=0.05,2.5,,8960,384.6,399,1358,0.05,,,,,,,,,,,,99.9,,,,,,,,file36,Determining processing behaviour of pure Cu in laser powder bed fusion using direct micro-calorimetry,
Pure Copper (Cu),Laser Powder Bed Fusion (LPBF),Single track melting with direct micro-calorimetry,500,300,,,45,,20,210,,0.095,,absorptivity=0.05,1.67,,8960,384.6,399,1358,0.05,,,,,,,,,,,,99.9,,,,,,,,file36,Determining processing behaviour of pure Cu in laser powder bed fusion using direct micro-calorimetry,
Pure Copper (Cu),Laser Powder Bed Fusion (LPBF),Single track melting with direct micro-calorimetry,540,100,,,45,,350,200,,1.75,,absorptivity=0.15,5.4,,8960,384.6,399,1358,0.05,,,,,,,,,,,,99.9,,,,,,,,file36,Determining processing behaviour of pure Cu in laser powder bed fusion using direct micro-calorimetry,
Pure Copper (Cu),Laser Powder Bed Fusion (LPBF),Single track melting with direct micro-calorimetry,540,200,,,45,,380,180,,2.11,,absorptivity=0.15,2.7,,8960,384.6,399,1358,0.05,,,,,,,,,,,,99.9,,,,,,,,file36,Determining processing behaviour of pure Cu in laser powder bed fusion using direct micro-calorimetry,
Pure Copper (Cu),Laser Powder Bed Fusion (LPBF),Single track melting with direct micro-calorimetry,540,300,,,45,,400,160,,2.5,,absorptivity=0.15,1.8,,8960,384.6,399,1358,0.05,,,,,,,,,,,,99.9,,,,,,,,file36,Determining processing behaviour of pure Cu in laser powder bed fusion using direct micro-calorimetry,
Pure Copper (Cu),Laser Powder Bed Fusion (LPBF),Single track melting with direct micro-calorimetry,540,400,,,45,,380,150,,2.53,,absorptivity=0.15,1.35,,8960,384.6,399,1358,0.05,,,,,,,,,,,,99.9,,,,,,,,file36,Determining processing behaviour of pure Cu in laser powder bed fusion using direct micro-calorimetry,
Pure Copper (Cu),Laser Powder Bed Fusion (LPBF),Single track melting with direct micro-calorimetry,540,500,,,45,,350,140,,2.5,,absorptivity=0.15,1.08,,8960,384.6,399,1358,0.05,,,,,,,,,,,,99.9,,,,,,,,file36,Determining processing behaviour of pure Cu in laser powder bed fusion using direct micro-calorimetry,
IN718,Laser Powder Bed Fusion (LPBF),Single scan line experiments,200,100,,40,74,,,,,,,dimensionless_depth_d_star=22.3,2,,8260,,26.8,1528,0.3,,,,,,,,,,,,,,,,,,,,file37,Dimensionless Enthalpy as Characteristic Factor for Process Control in Laser Powder Bed Fusion,10.2961/jlmn.2020.03.2017
IN718,Laser Powder Bed Fusion (LPBF),Single scan line experiments,200,250,,40,74,,,,,,,dimensionless_depth_d_star=14.1,0.8,,8260,,26.8,1528,0.3,,,,,,,,,,,,,,,,,,,,file37,Dimensionless Enthalpy as Characteristic Factor for Process Control in Laser Powder Bed Fusion,10.2961/jlmn.2020.03.2017
IN718,Laser Powder Bed Fusion (LPBF),Single scan line experiments,200,500,,40,74,,,,,,,dimensionless_depth_d_star=10,0.4,,8260,,26.8,1528,0.3,,,,,,,,,,,,,,,,,,,,file37,Dimensionless Enthalpy as Characteristic Factor for Process Control in Laser Powder Bed Fusion,10.2961/jlmn.2020.03.2017
IN718,Laser Powder Bed Fusion (LPBF),Single scan line experiments,200,1000,,40,74,,,,,,,dimensionless_depth_d_star=7,0.2,,8260,,26.8,1528,0.3,,,,,,,,,,,,,,,,,,,,file37,Dimensionless Enthalpy as Characteristic Factor for Process Control in Laser Powder Bed Fusion,10.2961/jlmn.2020.03.2017
IN718,Laser Powder Bed Fusion (LPBF),Single scan line experiments,250,100,,40,74,,,,,,,dimensionless_depth_d_star=27.8,2.5,,8260,,26.8,1528,0.3,,,,,,,,,,,,,,,,,,,,file37,Dimensionless Enthalpy as Characteristic Factor for Process Control in Laser Powder Bed Fusion,10.2961/jlmn.2020.03.2017
IN718,Laser Powder Bed Fusion (LPBF),Single scan line experiments,250,250,,40,74,,,,,,,dimensionless_depth_d_star=17.6,1,,8260,,26.8,1528,0.3,,,,,,,,,,,,,,,,,,,,file37,Dimensionless Enthalpy as Characteristic Factor for Process Control in Laser Powder Bed Fusion,10.2961/jlmn.2020.03.2017
IN718,Laser Powder Bed Fusion (LPBF),Single scan line experiments,250,500,,40,74,,,,,,,dimensionless_depth_d_star=12.4,0.5,,8260,,26.8,1528,0.3,,,,,,,,,,,,,,,,,,,,file37,Dimensionless Enthalpy as Characteristic Factor for Process Control in Laser Powder Bed Fusion,10.2961/jlmn.2020.03.2017
IN718,Laser Powder Bed Fusion (LPBF),Single scan line experiments,250,1000,,40,74,,,,,,,dimensionless_depth_d_star=8.8,0.25,,8260,,26.8,1528,0.3,,,,,,,,,,,,,,,,,,,,file37,Dimensionless Enthalpy as Characteristic Factor for Process Control in Laser Powder Bed Fusion,10.2961/jlmn.2020.03.2017
IN718,Laser Powder Bed Fusion (LPBF),Single scan line experiments,250,1500,,40,74,,,,,,,dimensionless_depth_d_star=7.2,0.167,,8260,,26.8,1528,0.3,,,,,,,,,,,,,,,,,,,,file37,Dimensionless Enthalpy as Characteristic Factor for Process Control in Laser Powder Bed Fusion,10.2961/jlmn.2020.03.2017
IN718,Laser Powder Bed Fusion (LPBF),Single scan line experiments,300,100,,40,74,,,,,,,dimensionless_depth_d_star=33.4,3,,8260,,26.8,1528,0.3,,,,,,,,,,,,,,,,,,,,file37,Dimensionless Enthalpy as Characteristic Factor for Process Control in Laser Powder Bed Fusion,10.2961/jlmn.2020.03.2017
IN718,Laser Powder Bed Fusion (LPBF),Single scan line experiments,300,150,,40,74,,,,,,,dimensionless_depth_d_star=27.3,2,,8260,,26.8,1528,0.3,,,,,,,,,,,,,,,,,,,,file37,Dimensionless Enthalpy as Characteristic Factor for Process Control in Laser Powder Bed Fusion,10.2961/jlmn.2020.03.2017
IN718,Laser Powder Bed Fusion (LPBF),Single scan line experiments,300,250,,40,74,,,,,,,dimensionless_depth_d_star=21.1,1.2,,8260,,26.8,1528,0.3,,,,,,,,,,,,,,,,,,,,file37,Dimensionless Enthalpy as Characteristic Factor for Process Control in Laser Powder Bed Fusion,10.2961/jlmn.2020.03.2017
IN718,Laser Powder Bed Fusion (LPBF),Single scan line experiments,200,100,,40,78,,,,,,,dimensionless_depth_d_star=20.6,2,,8260,,26.8,1528,0.3,,,,,,,,,,,,,,,,,,,,file37,Dimensionless Enthalpy as Characteristic Factor for Process Control in Laser Powder Bed Fusion,10.2961/jlmn.2020.03.2017
IN718,Laser Powder Bed Fusion (LPBF),Single scan line experiments,200,250,,40,78,,,,,,,dimensionless_depth_d_star=13,0.8,,8260,,26.8,1528,0.3,,,,,,,,,,,,,,,,,,,,file37,Dimensionless Enthalpy as Characteristic Factor for Process Control in Laser Powder Bed Fusion,10.2961/jlmn.2020.03.2017
IN718,Laser Powder Bed Fusion (LPBF),Single scan line experiments,200,500,,40,78,,,,,,,dimensionless_depth_d_star=9.2,0.4,,8260,,26.8,1528,0.3,,,,,,,,,,,,,,,,,,,,file37,Dimensionless Enthalpy as Characteristic Factor for Process Control in Laser Powder Bed Fusion,10.2961/jlmn.2020.03.2017
IN718,Laser Powder Bed Fusion (LPBF),Single scan line experiments,200,1000,,40,78,,,,,,,dimensionless_depth_d_star=6.5,0.2,,8260,,26.8,1528,0.3,,,,,,,,,,,,,,,,,,,,file37,Dimensionless Enthalpy as Characteristic Factor for Process Control in Laser Powder Bed Fusion,10.2961/jlmn.2020.03.2017
IN718,Laser Powder Bed Fusion (LPBF),Single scan line experiments,250,100,,40,78,,,,,,,dimensionless_depth_d_star=25.7,2.5,,8260,,26.8,1528,0.3,,,,,,,,,,,,,,,,,,,,file37,Dimensionless Enthalpy as Characteristic Factor for Process Control in Laser Powder Bed Fusion,10.2961/jlmn.2020.03.2017
IN718,Laser Powder Bed Fusion (LPBF),Single scan line experiments,250,250,,40,78,,,,,,,dimensionless_depth_d_star=16.3,1,,8260,,26.8,1528,0.3,,,,,,,,,,,,,,,,,,,,file37,Dimensionless Enthalpy as Characteristic Factor for Process Control in Laser Powder Bed Fusion,10.2961/jlmn.2020.03.2017
IN718,Laser Powder Bed Fusion (LPBF),Single scan line experiments,250,500,,40,78,,,,,,,dimensionless_depth_d_star=11.5,0.5,,8260,,26.8,1528,0.3,,,,,,,,,,,,,,,,,,,,file37,Dimensionless Enthalpy as Characteristic Factor for Process Control in Laser Powder Bed Fusion,10.2961/jlmn.2020.03.2017
IN718,Laser Powder Bed Fusion (LPBF),Single scan line experiments,250,1000,,40,78,,,,,,,dimensionless_depth_d_star=8.1,0.25,,8260,,26.8,1528,0.3,,,,,,,,,,,,,,,,,,,,file37,Dimensionless Enthalpy as Characteristic Factor for Process Control in Laser Powder Bed Fusion,10.2961/jlmn.2020.03.2017
IN718,Laser Powder Bed Fusion (LPBF),Single scan line experiments,250,1500,,40,78,,,,,,,dimensionless_depth_d_star=6.6,0.167,,8260,,26.8,1528,0.3,,,,,,,,,,,,,,,,,,,,file37,Dimensionless Enthalpy as Characteristic Factor for Process Control in Laser Powder Bed Fusion,10.2961/jlmn.2020.03.2017
IN718,Laser Powder Bed Fusion (LPBF),Single scan line experiments,300,100,,40,78,,,,,,,dimensionless_depth_d_star=30.9,3,,8260,,26.8,1528,0.3,,,,,,,,,,,,,,,,,,,,file37,Dimensionless Enthalpy as Characteristic Factor for Process Control in Laser Powder Bed Fusion,10.2961/jlmn.2020.03.2017
IN718,Laser Powder Bed Fusion (LPBF),Single scan line experiments,300,150,,40,78,,,,,,,dimensionless_depth_d_star=25.2,2,,8260,,26.8,1528,0.3,,,,,,,,,,,,,,,,,,,,file37,Dimensionless Enthalpy as Characteristic Factor for Process Control in Laser Powder Bed Fusion,10.2961/jlmn.2020.03.2017
IN718,Laser Powder Bed Fusion (LPBF),Single scan line experiments,300,250,,40,78,,,,,,,dimensionless_depth_d_star=19.5,1.2,,8260,,26.8,1528,0.3,,,,,,,,,,,,,,,,,,,,file37,Dimensionless Enthalpy as Characteristic Factor for Process Control in Laser Powder Bed Fusion,10.2961/jlmn.2020.03.2017
IN718,Laser Powder Bed Fusion (LPBF),Single scan line experiments,200,170,,40,80,,,,,,,dimensionless_depth_d_star=11.9,1.176,,8260,,26.8,1528,0.3,,,,,,,,,,,,,,,,,,,,file37,Dimensionless Enthalpy as Characteristic Factor for Process Control in Laser Powder Bed Fusion,10.2961/jlmn.2020.03.2017
IN718,Laser Powder Bed Fusion (LPBF),Single scan line experiments,200,250,,40,80,,,,,,,dimensionless_depth_d_star=9.8,0.8,,8260,,26.8,1528,0.3,,,,,,,,,,,,,,,,,,,,file37,Dimensionless Enthalpy as Characteristic Factor for Process Control in Laser Powder Bed Fusion,10.2961/jlmn.2020.03.2017
IN718,Laser Powder Bed Fusion (LPBF),Single scan line experiments,200,385,,40,80,,,,,,,dimensionless_depth_d_star=7.9,0.519,,8260,,26.8,1528,0.3,,,,,,,,,,,,,,,,,,,,file37,Dimensionless Enthalpy as Characteristic Factor for Process Control in Laser Powder Bed Fusion,10.2961/jlmn.2020.03.2017
IN718,Laser Powder Bed Fusion (LPBF),Single scan line experiments,200,750,,40,80,,,,,,,dimensionless_depth_d_star=5.7,0.267,,8260,,26.8,1528,0.3,,,,,,,,,,,,,,,,,,,,file37,Dimensionless Enthalpy as Characteristic Factor for Process Control in Laser Powder Bed Fusion,10.2961/jlmn.2020.03.2017
IN718,Laser Powder Bed Fusion (LPBF),Single scan line experiments,250,270,,40,80,,,,,,,dimensionless_depth_d_star=11.8,0.926,,8260,,26.8,1528,0.3,,,,,,,,,,,,,,,,,,,,file37,Dimensionless Enthalpy as Characteristic Factor for Process Control in Laser Powder Bed Fusion,10.2961/jlmn.2020.03.2017
IN718,Laser Powder Bed Fusion (LPBF),Single scan line experiments,250,500,,40,80,,,,,,,dimensionless_depth_d_star=8.7,0.5,,8260,,26.8,1528,0.3,,,,,,,,,,,,,,,,,,,,file37,Dimensionless Enthalpy as Characteristic Factor for Process Control in Laser Powder Bed Fusion,10.2961/jlmn.2020.03.2017
IN718,Laser Powder Bed Fusion (LPBF),Single scan line experiments,250,600,,40,80,,,,,,,dimensionless_depth_d_star=7.9,0.417,,8260,,26.8,1528,0.3,,,,,,,,,,,,,,,,,,,,file37,Dimensionless Enthalpy as Characteristic Factor for Process Control in Laser Powder Bed Fusion,10.2961/jlmn.2020.03.2017
IN718,Laser Powder Bed Fusion (LPBF),Single scan line experiments,250,750,,40,80,,,,,,,dimensionless_depth_d_star=7.1,0.333,,8260,,26.8,1528,0.3,,,,,,,,,,,,,,,,,,,,file37,Dimensionless Enthalpy as Characteristic Factor for Process Control in Laser Powder Bed Fusion,10.2961/jlmn.2020.03.2017
IN718,Laser Powder Bed Fusion (LPBF),Single scan line experiments,250,1200,,40,80,,,,,,,dimensionless_depth_d_star=5.6,0.208,,8260,,26.8,1528,0.3,,,,,,,,,,,,,,,,,,,,file37,Dimensionless Enthalpy as Characteristic Factor for Process Control in Laser Powder Bed Fusion,10.2961/jlmn.2020.03.2017
IN718,Laser Powder Bed Fusion (LPBF),Single scan line experiments,300,550,,40,80,,,,,,,dimensionless_depth_d_star=10,0.545,,8260,,26.8,1528,0.3,,,,,,,,,,,,,,,,,,,,file37,Dimensionless Enthalpy as Characteristic Factor for Process Control in Laser Powder Bed Fusion,10.2961/jlmn.2020.03.2017
IN718,Laser Powder Bed Fusion (LPBF),Single scan line experiments,300,730,,40,80,,,,,,,dimensionless_depth_d_star=8.6,0.411,,8260,,26.8,1528,0.3,,,,,,,,,,,,,,,,,,,,file37,Dimensionless Enthalpy as Characteristic Factor for Process Control in Laser Powder Bed Fusion,10.2961/jlmn.2020.03.2017
IN718,Laser Powder Bed Fusion (LPBF),Single scan line experiments,300,1100,,40,80,,,,,,,dimensionless_depth_d_star=7,0.273,,8260,,26.8,1528,0.3,,,,,,,,,,,,,,,,,,,,file37,Dimensionless Enthalpy as Characteristic Factor for Process Control in Laser Powder Bed Fusion,10.2961/jlmn.2020.03.2017
IN718,L-PBF,Laser Powder Bed Fusion,150,600,,,84,,48,,,,,,0.25,,,,,,0.35,,,,,,,,,,,,,,5.13,,19,17.64,,3.05,38,From Melt Pool to Microstructure to Mechanical Properties: A Simulative Approach to L-PBF Processed Material Behaviour,https://doi.org/10.1007/s00501-020-00965-4
IN718,L-PBF,Laser Powder Bed Fusion,175,960,,,84,,70,,,,,,0.182,,,,,,0.35,,,,,,,,,,,,,,5.13,,19,17.64,,3.05,38,From Melt Pool to Microstructure to Mechanical Properties: A Simulative Approach to L-PBF Processed Material Behaviour,https://doi.org/10.1007/s00501-020-00965-4
IN718,L-PBF,Laser Powder Bed Fusion,250,700,,,84,,62,,,,,,0.357,,,,,,0.35,,,,,,,,,,,,,,5.13,,19,17.64,,3.05,38,From Melt Pool to Microstructure to Mechanical Properties: A Simulative Approach to L-PBF Processed Material Behaviour,https://doi.org/10.1007/s00501-020-00965-4
IN718,L-PBF,Laser Powder Bed Fusion,250,1100,,,84,,92,,,,,,0.227,,,,,,0.35,,,,,,,,,,,,,,5.13,,19,17.64,,3.05,38,From Melt Pool to Microstructure to Mechanical Properties: A Simulative Approach to L-PBF Processed Material Behaviour,https://doi.org/10.1007/s00501-020-00965-4
IN718,L-PBF,Laser Powder Bed Fusion,285,960,,,84,,130,,,,,solidification_gradient_K_per_mm=46000; cooling_rate_K_per_s=100000000,0.297,,,,,,0.35,,,,,,,,,,,,,,5.13,,19,17.64,,3.05,38,From Melt Pool to Microstructure to Mechanical Properties: A Simulative Approach to L-PBF Processed Material Behaviour,https://doi.org/10.1007/s00501-020-00965-4
IN718,L-PBF,Laser Powder Bed Fusion,285,600,,,84,,118,,,,,,0.475,,,,,,0.35,,,,,,,,,,,,,,5.13,,19,17.64,,3.05,38,From Melt Pool to Microstructure to Mechanical Properties: A Simulative Approach to L-PBF Processed Material Behaviour,https://doi.org/10.1007/s00501-020-00965-4
IN718,L-PBF,Laser Powder Bed Fusion,350,900,,,84,,150,,,,,,0.389,,,,,,0.35,,,,,,,,,,,,,,5.13,,19,17.64,,3.05,38,From Melt Pool to Microstructure to Mechanical Properties: A Simulative Approach to L-PBF Processed Material Behaviour,https://doi.org/10.1007/s00501-020-00965-4
IN718,L-PBF,Laser Powder Bed Fusion,350,1100,,,84,,190,,,,,,0.318,,,,,,0.35,,,,,,,,,,,,,,5.13,,19,17.64,,3.05,38,From Melt Pool to Microstructure to Mechanical Properties: A Simulative Approach to L-PBF Processed Material Behaviour,https://doi.org/10.1007/s00501-020-00965-4
IN718,L-PBF,Laser Powder Bed Fusion,350,600,,,84,,215,,,,,,0.583,,,,,,0.35,,,,,,,,,,,,,,5.13,,19,17.64,,3.05,38,From Melt Pool to Microstructure to Mechanical Properties: A Simulative Approach to L-PBF Processed Material Behaviour,https://doi.org/10.1007/s00501-020-00965-4
IN718,L-PBF,Laser Powder Bed Fusion,,40,,,,,,,,,,thermal_gradient_K_per_mm=10000; growth_velocity_mm_per_s=40,,,,,,,0.35,,,,,,,,,,,,,,5.13,,19,17.64,,3.05,38,From Melt Pool to Microstructure to Mechanical Properties: A Simulative Approach to L-PBF Processed Material Behaviour,https://doi.org/10.1007/s00501-020-00965-4
304L stainless steel,Laser Powder Bed Fusion (LPBF),Modal analysis for recoil force measurement,40,10,,0,,,,,,,,,4,,,,,,,,,,,,,,,,,,,,,,,,,,file39,Frequency domain measurements of melt pool recoil force using modal analysis,10.1038/s41598-021-89606-7
304L stainless steel,Laser Powder Bed Fusion (LPBF),Modal analysis for recoil force measurement,60,10,,0,,,,,,,,,6,,,,,,,,,,,,,,,,,,,,,,,,,,file39,Frequency domain measurements of melt pool recoil force using modal analysis,10.1038/s41598-021-89606-7
304L stainless steel,Laser Powder Bed Fusion (LPBF),Modal analysis for recoil force measurement,100,10,,0,,,,,,,,,10,,,,,,,,,,,,,,,,,,,,,,,,,,file39,Frequency domain measurements of melt pool recoil force using modal analysis,10.1038/s41598-021-89606-7
304L stainless steel,Laser Powder Bed Fusion (LPBF),Modal analysis for recoil force measurement,120,10,,0,,,,,,,,,12,,,,,,,,,,,,,,,,,,,,,,,,,,file39,Frequency domain measurements of melt pool recoil force using modal analysis,10.1038/s41598-021-89606-7
304L stainless steel,Laser Powder Bed Fusion (LPBF),Modal analysis for recoil force measurement,140,10,,0,,,,,,,,,14,,,,,,,,,,,,,,,,,,,,,,,,,,file39,Frequency domain measurements of melt pool recoil force using modal analysis,10.1038/s41598-021-89606-7
304L stainless steel,Laser Powder Bed Fusion (LPBF),Modal analysis for recoil force measurement,160,10,,0,,,,,,,,,16,,,,,,,,,,,,,,,,,,,,,,,,,,file39,Frequency domain measurements of melt pool recoil force using modal analysis,10.1038/s41598-021-89606-7
304L stainless steel,Laser Powder Bed Fusion (LPBF),Modal analysis for recoil force measurement,180,10,,0,,,,,,,,,18,,,,,,,,,,,,,,,,,,,,,,,,,,file39,Frequency domain measurements of melt pool recoil force using modal analysis,10.1038/s41598-021-89606-7
304L stainless steel,Laser Powder Bed Fusion (LPBF),Modal analysis for recoil force measurement,100,125,,50,,,,,,,,,0.8,,,,,,,,,,,,,,,,,,,,,,,,,,file39,Frequency domain measurements of melt pool recoil force using modal analysis,10.1038/s41598-021-89606-7
304L stainless steel,Laser Powder Bed Fusion (LPBF),Modal analysis for recoil force measurement,100,250,,50,,,,,,,,,0.4,,,,,,,,,,,,,,,,,,,,,,,,,,file39,Frequency domain measurements of melt pool recoil force using modal analysis,10.1038/s41598-021-89606-7
304L stainless steel,Laser Powder Bed Fusion (LPBF),Modal analysis for recoil force measurement,100,375,,50,,,,,,,,,0.27,,,,,,,,,,,,,,,,,,,,,,,,,,file39,Frequency domain measurements of melt pool recoil force using modal analysis,10.1038/s41598-021-89606-7
304L stainless steel,Laser Powder Bed Fusion (LPBF),Modal analysis for recoil force measurement,200,200,,50,,,1100,750,,1.47,,,1,,,,,,,,,,,,,,,,,,,,,,,,,,file39,Frequency domain measurements of melt pool recoil force using modal analysis,10.1038/s41598-021-89606-7
