Repository: BaratiLab/Material-Database-Agent

## Files

```
table2_meltpoolnet/
├── meltpoolnet_lib.py        # shared evaluation logic (metrics, matching, mapping parsers)
├── run_all.py                # runs all five models
├── meltpoolnet_regression.csv# ORIGINAL ground truth (Akbari et al., shared by all models)
├── gpt54/   gpt52/   claude/   glm/   qwen/
│     ├── evaluate.py                 # model-specific config + run
│     ├── extracted_data_*.csv        # RECONSTRUCTED dataset for this model
│     ├── <row_mapping>.csv           # frozen 100-pair mapping used in the paper
│     └── results_reproduced.csv      # written when you run evaluate.py
```

File: result_reproducibility/table2_meltpoolnet/qwen/extracted_data_qwen.csv (part 6 of 7)
Material,Process,Sub-process,Power,Velocity,powder flowrate,layer thickness,beam D,Hatch spacing,depth of meltpool,width of melt pool,length of melt pool,d/w,l/w,Other ratios,E (J/mm),E (J/mm3),density,Cp,k,melting T,minimum absorptivity,Y (wt%),Zn (wt%),Mg (wt%),Si (wt%),Al (wt%),Sn (wt%),Zr (wt%),W (wt%),Ti (wt%),V (wt%),Co (wt%),Cu (wt%),Ta (wt%),Nb (wt%),Ni (wt.%),Cr (wt.%),Fe (wt.%),Mn (wt%),Mo (wt.%),paper ID,paper,Dois
304L stainless steel,Laser Powder Bed Fusion (LPBF),Modal analysis for recoil force measurement,150,200,,50,,,800,600,,1.33,,,0.75,,,,,,,,,,,,,,,,,,,,,,,,,,file39,Frequency domain measurements of melt pool recoil force using modal analysis,10.1038/s41598-021-89606-7
304L stainless steel,Laser Powder Bed Fusion (LPBF),Modal analysis for recoil force measurement,100,200,,50,,,400,400,,1,,,0.5,,,,,,,,,,,,,,,,,,,,,,,,,,file39,Frequency domain measurements of melt pool recoil force using modal analysis,10.1038/s41598-021-89606-7
304L stainless steel,Laser Powder Bed Fusion (LPBF),Modal analysis for recoil force measurement,200,667,,0,,,300,500,,0.6,,,0.3,,,,,,,,,,,,,,,,,,,,,,,,,,file39,Frequency domain measurements of melt pool recoil force using modal analysis,10.1038/s41598-021-89606-7
304L stainless steel,Laser Powder Bed Fusion (LPBF),Modal analysis for recoil force measurement,150,667,,0,,,200,400,,0.5,,,0.22,,,,,,,,,,,,,,,,,,,,,,,,,,file39,Frequency domain measurements of melt pool recoil force using modal analysis,10.1038/s41598-021-89606-7
304L stainless steel,Laser Powder Bed Fusion (LPBF),Modal analysis for recoil force measurement,100,667,,0,,,100,300,,0.33,,,0.15,,,,,,,,,,,,,,,,,,,,,,,,,,file39,Frequency domain measurements of melt pool recoil force using modal analysis,10.1038/s41598-021-89606-7
K403 nickel-based superalloy,Laser Melting Deposition (LMD),coating deposition,1000,6.67,25,,,,360,3600,,0.1,,coating_height_um=530; overall_height_um=890,150,,,,14.27,1533,,,,,,5.32,,0.06,5.17,2.16,,5.41,,,,,11.32,,,4.24,file4,Laser melting deposition of K403 superalloy: The influence of processing parameters on the microstructure and wear performance,10.1016/j.jallcom.2019.07.137
K403 nickel-based superalloy,Laser Melting Deposition (LMD),coating deposition,1500,6.67,25,,,,440,4300,,0.102,,coating_height_um=640; overall_height_um=1080,225,,,,14.27,1533,,,,,,5.32,,0.06,5.17,2.16,,5.41,,,,,11.32,,,4.24,file4,Laser melting deposition of K403 superalloy: The influence of processing parameters on the microstructure and wear performance,10.1016/j.jallcom.2019.07.137
K403 nickel-based superalloy,Laser Melting Deposition (LMD),coating deposition,2000,6.67,25,,,,470,4650,,0.101,,coating_height_um=660; overall_height_um=1130,300,,,,14.27,1533,,,,,,5.32,,0.06,5.17,2.16,,5.41,,,,,11.32,,,4.24,file4,Laser melting deposition of K403 superalloy: The influence of processing parameters on the microstructure and wear performance,10.1016/j.jallcom.2019.07.137
K403 nickel-based superalloy,Laser Melting Deposition (LMD),coating deposition,2500,6.67,25,,,,610,5450,,0.112,,coating_height_um=750; overall_height_um=1360,375,,,,14.27,1533,,,,,,5.32,,0.06,5.17,2.16,,5.41,,,,,11.32,,,4.24,file4,Laser melting deposition of K403 superalloy: The influence of processing parameters on the microstructure and wear performance,10.1016/j.jallcom.2019.07.137
K403 nickel-based superalloy,Laser Melting Deposition (LMD),coating deposition,3000,6.67,25,,,,620,6050,,0.102,,coating_height_um=830; overall_height_um=1450,450,,,,14.27,1533,,,,,,5.32,,0.06,5.17,2.16,,5.41,,,,,11.32,,,4.24,file4,Laser melting deposition of K403 superalloy: The influence of processing parameters on the microstructure and wear performance,10.1016/j.jallcom.2019.07.137
K403 nickel-based superalloy,Laser Melting Deposition (LMD),coating deposition,2000,6.67,25,,,,,,,,,coating_height_mm=1.5; overlap_ratio=0.5,300,,,,14.27,1533,,,,,,5.32,,0.06,5.17,2.16,,5.41,,,,,11.32,,,4.24,file4,Laser melting deposition of K403 superalloy: The influence of processing parameters on the microstructure and wear performance,10.1016/j.jallcom.2019.07.137
K403 nickel-based superalloy,Laser Melting Deposition (LMD),coating deposition,2000,6.67,25,,,,,,,,,coating_height_mm=3.6; overlap_ratio=0.5,300,,,,14.27,1533,,,,,,5.32,,0.06,5.17,2.16,,5.41,,,,,11.32,,,4.24,file4,Laser melting deposition of K403 superalloy: The influence of processing parameters on the microstructure and wear performance,10.1016/j.jallcom.2019.07.137
Nickel Alloy 625 (Inconel 625),Laser Powder Bed Fusion (L-PBF),Selective Laser Melting (SLM),169,875,,20,100,100,,,,,,relative_density_percent=96; energy_density_J_per_mm3=96.57,,96.57,8440,,,1623,,,,,0.39,0.1,,,,0.1,,0.1,,,3.35,,21.01,0.85,0.36,8.77,file5,Laser powder bed fusion of nickel alloy 625: Experimental investigations of effects of process parameters on melt pool size and shape with spatter analysis,10.1016/j.ijmachtools.2016.09.005
Nickel Alloy 625 (Inconel 625),Laser Powder Bed Fusion (L-PBF),Selective Laser Melting (SLM),195,875,,20,100,100,,,,,,relative_density_percent=98.7; energy_density_J_per_mm3=111.43,,111.43,8440,,,1623,,,,,0.39,0.1,,,,0.1,,0.1,,,3.35,,21.01,0.85,0.36,8.77,file5,Laser powder bed fusion of nickel alloy 625: Experimental investigations of effects of process parameters on melt pool size and shape with spatter analysis,10.1016/j.ijmachtools.2016.09.005
Nickel Alloy 625 (Inconel 625),Laser Powder Bed Fusion (L-PBF),Selective Laser Melting (SLM),182,875,,20,100,90,,,,,,relative_density_percent=97.4; energy_density_J_per_mm3=115.56,,115.56,8440,,,1623,,,,,0.39,0.1,,,,0.1,,0.1,,,3.35,,21.01,0.85,0.36,8.77,file5,Laser powder bed fusion of nickel alloy 625: Experimental investigations of effects of process parameters on melt pool size and shape with spatter analysis,10.1016/j.ijmachtools.2016.09.005
Nickel Alloy 625 (Inconel 625),Laser Powder Bed Fusion (L-PBF),Selective Laser Melting (SLM),182,725,,20,100,110,,,,,,relative_density_percent=96.17; energy_density_J_per_mm3=114.11,,114.11,8440,,,1623,,,,,0.39,0.1,,,,0.1,,0.1,,,3.35,,21.01,0.85,0.36,8.77,file5,Laser powder bed fusion of nickel alloy 625: Experimental investigations of effects of process parameters on melt pool size and shape with spatter analysis,10.1016/j.ijmachtools.2016.09.005
Nickel Alloy 625 (Inconel 625),Laser Powder Bed Fusion (L-PBF),Selective Laser Melting (SLM),195,800,,20,100,110,,,,,,relative_density_percent=98.52; energy_density_J_per_mm3=110.8,,110.8,8440,,,1623,,,,,0.39,0.1,,,,0.1,,0.1,,,3.35,,21.01,0.85,0.36,8.77,file5,Laser powder bed fusion of nickel alloy 625: Experimental investigations of effects of process parameters on melt pool size and shape with spatter analysis,10.1016/j.ijmachtools.2016.09.005
Nickel Alloy 625 (Inconel 625),Laser Powder Bed Fusion (L-PBF),Selective Laser Melting (SLM),182,725,,20,100,90,,,,,,relative_density_percent=97.29; energy_density_J_per_mm3=139.46,,139.46,8440,,,1623,,,,,0.39,0.1,,,,0.1,,0.1,,,3.35,,21.01,0.85,0.36,8.77,file5,Laser powder bed fusion of nickel alloy 625: Experimental investigations of effects of process parameters on melt pool size and shape with spatter analysis,10.1016/j.ijmachtools.2016.09.005
Nickel Alloy 625 (Inconel 625),Laser Powder Bed Fusion (L-PBF),Selective Laser Melting (SLM),182,800,,20,100,100,,,,,,relative_density_percent=98.21; energy_density_J_per_mm3=113.75,,113.75,8440,,,1623,,,,,0.39,0.1,,,,0.1,,0.1,,,3.35,,21.01,0.85,0.36,8.77,file5,Laser powder bed fusion of nickel alloy 625: Experimental investigations of effects of process parameters on melt pool size and shape with spatter analysis,10.1016/j.ijmachtools.2016.09.005
Nickel Alloy 625 (Inconel 625),Laser Powder Bed Fusion (L-PBF),Selective Laser Melting (SLM),182,800,,20,100,100,,,,,,relative_density_percent=98.19; energy_density_J_per_mm3=113.75,,113.75,8440,,,1623,,,,,0.39,0.1,,,,0.1,,0.1,,,3.35,,21.01,0.85,0.36,8.77,file5,Laser powder bed fusion of nickel alloy 625: Experimental investigations of effects of process parameters on melt pool size and shape with spatter analysis,10.1016/j.ijmachtools.2016.09.005
Nickel Alloy 625 (Inconel 625),Laser Powder Bed Fusion (L-PBF),Selective Laser Melting (SLM),195,725,,20,100,100,,,,,,relative_density_percent=97.74; energy_density_J_per_mm3=134.48,,134.48,8440,,,1623,,,,,0.39,0.1,,,,0.1,,0.1,,,3.35,,21.01,0.85,0.36,8.77,file5,Laser powder bed fusion of nickel alloy 625: Experimental investigations of effects of process parameters on melt pool size and shape with spatter analysis,10.1016/j.ijmachtools.2016.09.005
Nickel Alloy 625 (Inconel 625),Laser Powder Bed Fusion (L-PBF),Selective Laser Melting (SLM),182,800,,20,100,100,,,,,,relative_density_percent=98.3; energy_density_J_per_mm3=113.75,,113.75,8440,,,1623,,,,,0.39,0.1,,,,0.1,,0.1,,,3.35,,21.01,0.85,0.36,8.77,file5,Laser powder bed fusion of nickel alloy 625: Experimental investigations of effects of process parameters on melt pool size and shape with spatter analysis,10.1016/j.ijmachtools.2016.09.005
Nickel Alloy 625 (Inconel 625),Laser Powder Bed Fusion (L-PBF),Selective Laser Melting (SLM),182,875,,20,100,110,,,,,,relative_density_percent=96.75; energy_density_J_per_mm3=94.55,,94.55,8440,,,1623,,,,,0.39,0.1,,,,0.1,,0.1,,,3.35,,21.01,0.85,0.36,8.77,file5,Laser powder bed fusion of nickel alloy 625: Experimental investigations of effects of process parameters on melt pool size and shape with spatter analysis,10.1016/j.ijmachtools.2016.09.005
Nickel Alloy 625 (Inconel 625),Laser Powder Bed Fusion (L-PBF),Selective Laser Melting (SLM),169,725,,20,100,100,,,,,,relative_density_percent=96.52; energy_density_J_per_mm3=116.55,,116.55,8440,,,1623,,,,,0.39,0.1,,,,0.1,,0.1,,,3.35,,21.01,0.85,0.36,8.77,file5,Laser powder bed fusion of nickel alloy 625: Experimental investigations of effects of process parameters on melt pool size and shape with spatter analysis,10.1016/j.ijmachtools.2016.09.005
Nickel Alloy 625 (Inconel 625),Laser Powder Bed Fusion (L-PBF),Selective Laser Melting (SLM),169,800,,20,100,90,,,,,,relative_density_percent=97.91; energy_density_J_per_mm3=117.36,,117.36,8440,,,1623,,,,,0.39,0.1,,,,0.1,,0.1,,,3.35,,21.01,0.85,0.36,8.77,file5,Laser powder bed fusion of nickel alloy 625: Experimental investigations of effects of process parameters on melt pool size and shape with spatter analysis,10.1016/j.ijmachtools.2016.09.005
Nickel Alloy 625 (Inconel 625),Laser Powder Bed Fusion (L-PBF),Selective Laser Melting (SLM),169,800,,20,100,110,,,,,,relative_density_percent=96.78; energy_density_J_per_mm3=96.02,,96.02,8440,,,1623,,,,,0.39,0.1,,,,0.1,,0.1,,,3.35,,21.01,0.85,0.36,8.77,file5,Laser powder bed fusion of nickel alloy 625: Experimental investigations of effects of process parameters on melt pool size and shape with spatter analysis,10.1016/j.ijmachtools.2016.09.005
Nickel Alloy 625 (Inconel 625),Laser Powder Bed Fusion (L-PBF),Selective Laser Melting (SLM),195,800,,20,100,90,,,,,,relative_density_percent=99.23; energy_density_J_per_mm3=135.42,,135.42,8440,,,1623,,,,,0.39,0.1,,,,0.1,,0.1,,,3.35,,21.01,0.85,0.36,8.77,file5,Laser powder bed fusion of nickel alloy 625: Experimental investigations of effects of process parameters on melt pool size and shape with spatter analysis,10.1016/j.ijmachtools.2016.09.005
Nickel Alloy 625 (Inconel 625),Laser Powder Bed Fusion (L-PBF),Selective Laser Melting (SLM),195,800,,20,100,100,,,,,,relative_density_percent=98.86; energy_density_J_per_mm3=121.88,,121.88,8440,,,1623,,,,,0.39,0.1,,,,0.1,,0.1,,,3.35,,21.01,0.85,0.36,8.77,file5,Laser powder bed fusion of nickel alloy 625: Experimental investigations of effects of process parameters on melt pool size and shape with spatter analysis,10.1016/j.ijmachtools.2016.09.005
IN625 (Inconel 625),Laser Powder Bed Fusion (LPBF),Density optimization using melt pool modeling and design of experiment,160,2800,,40,100,92,,,,,5.7,D/t=1; W/h=1,0.057,15.6,8440,670,25.2,1623,,,,,,,,,,,,,,,3.15,58,20,5,,8,file6,Optimization of Laser Powder Bed Fusion Processing Using a Combination of Melt Pool Modeling and Design of Experiment Approaches: Density Control,10.3390/ma12040635
IN625 (Inconel 625),Laser Powder Bed Fusion (LPBF),Density optimization using melt pool modeling and design of experiment,160,2800,,40,100,61,,,,,5.7,D/t=1; W/h=1.5,0.057,23.3,8440,670,25.2,1623,,,,,,,,,,,,,,,3.15,58,20,5,,8,file6,Optimization of Laser Powder Bed Fusion Processing Using a Combination of Melt Pool Modeling and Design of Experiment Approaches: Density Control,10.3390/ma12040635
IN625 (Inconel 625),Laser Powder Bed Fusion (LPBF),Density optimization using melt pool modeling and design of experiment,160,2800,,40,100,52,,,,,5.7,D/t=1; W/h=1.76,0.057,27.4,8440,670,25.2,1623,,,,,,,,,,,,,,,3.15,58,20,5,,8,file6,Optimization of Laser Powder Bed Fusion Processing Using a Combination of Melt Pool Modeling and Design of Experiment Approaches: Density Control,10.3390/ma12040635
IN625 (Inconel 625),Laser Powder Bed Fusion (LPBF),Density optimization using melt pool modeling and design of experiment,160,2800,,40,100,46,,,,,5.7,D/t=1; W/h=2,0.057,31.1,8440,670,25.2,1623,,,,,,,,,,,,,,,3.15,58,20,5,,8,file6,Optimization of Laser Powder Bed Fusion Processing Using a Combination of Melt Pool Modeling and Design of Experiment Approaches: Density Control,10.3390/ma12040635
IN625 (Inconel 625),Laser Powder Bed Fusion (LPBF),Density optimization using melt pool modeling and design of experiment,160,2800,,40,100,37,,,,,5.7,D/t=1; W/h=2.5,0.057,38.9,8440,670,25.2,1623,,,,,,,,,,,,,,,3.15,58,20,5,,8,file6,Optimization of Laser Powder Bed Fusion Processing Using a Combination of Melt Pool Modeling and Design of Experiment Approaches: Density Control,10.3390/ma12040635
IN625 (Inconel 625),Laser Powder Bed Fusion (LPBF),Density optimization using melt pool modeling and design of experiment,160,2800,,40,100,31,,,,,5.7,D/t=1; W/h=3,0.057,46.7,8440,670,25.2,1623,,,,,,,,,,,,,,,3.15,58,20,5,,8,file6,Optimization of Laser Powder Bed Fusion Processing Using a Combination of Melt Pool Modeling and Design of Experiment Approaches: Density Control,10.3390/ma12040635
IN625 (Inconel 625),Laser Powder Bed Fusion (LPBF),Density optimization using melt pool modeling and design of experiment,225,1940,,40,100,265,,,,,5.7,D/t=1.5; W/h=0.5,0.116,10.9,8440,670,25.2,1623,,,,,,,,,,,,,,,3.15,58,20,5,,8,file6,Optimization of Laser Powder Bed Fusion Processing Using a Combination of Melt Pool Modeling and Design of Experiment Approaches: Density Control,10.3390/ma12040635
IN625 (Inconel 625),Laser Powder Bed Fusion (LPBF),Density optimization using melt pool modeling and design of experiment,225,1940,,40,100,133,,,,,5.7,D/t=1.5; W/h=1,0.116,21.9,8440,670,25.2,1623,,,,,,,,,,,,,,,3.15,58,20,5,,8,file6,Optimization of Laser Powder Bed Fusion Processing Using a Combination of Melt Pool Modeling and Design of Experiment Approaches: Density Control,10.3390/ma12040635
IN625 (Inconel 625),Laser Powder Bed Fusion (LPBF),Density optimization using melt pool modeling and design of experiment,225,1940,,40,100,88,,,,,5.7,D/t=1.5; W/h=1.5,0.116,32.8,8440,670,25.2,1623,,,,,,,,,,,,,,,3.15,58,20,5,,8,file6,Optimization of Laser Powder Bed Fusion Processing Using a Combination of Melt Pool Modeling and Design of Experiment Approaches: Density Control,10.3390/ma12040635
IN625 (Inconel 625),Laser Powder Bed Fusion (LPBF),Density optimization using melt pool modeling and design of experiment,225,1940,,40,100,75,,,,,5.7,D/t=1.5; W/h=1.76,0.116,38.5,8440,670,25.2,1623,,,,,,,,,,,,,,,3.15,58,20,5,,8,file6,Optimization of Laser Powder Bed Fusion Processing Using a Combination of Melt Pool Modeling and Design of Experiment Approaches: Density Control,10.3390/ma12040635
IN625 (Inconel 625),Laser Powder Bed Fusion (LPBF),Density optimization using melt pool modeling and design of experiment,225,1940,,40,100,66,,,,,5.7,D/t=1.5; W/h=2,0.116,43.7,8440,670,25.2,1623,,,,,,,,,,,,,,,3.15,58,20,5,,8,file6,Optimization of Laser Powder Bed Fusion Processing Using a Combination of Melt Pool Modeling and Design of Experiment Approaches: Density Control,10.3390/ma12040635
IN625 (Inconel 625),Laser Powder Bed Fusion (LPBF),Density optimization using melt pool modeling and design of experiment,225,1940,,40,100,53,,,,,5.7,D/t=1.5; W/h=2.5,0.116,54.6,8440,670,25.2,1623,,,,,,,,,,,,,,,3.15,58,20,5,,8,file6,Optimization of Laser Powder Bed Fusion Processing Using a Combination of Melt Pool Modeling and Design of Experiment Approaches: Density Control,10.3390/ma12040635
IN625 (Inconel 625),Laser Powder Bed Fusion (LPBF),Density optimization using melt pool modeling and design of experiment,225,1940,,40,100,44,,,,,5.7,D/t=1.5; W/h=3,0.116,65.6,8440,670,25.2,1623,,,,,,,,,,,,,,,3.15,58,20,5,,8,file6,Optimization of Laser Powder Bed Fusion Processing Using a Combination of Melt Pool Modeling and Design of Experiment Approaches: Density Control,10.3390/ma12040635
IN625 (Inconel 625),Laser Powder Bed Fusion (LPBF),Density optimization using melt pool modeling and design of experiment,350,1680,,40,100,347,,,,,5.4,D/t=2; W/h=0.5,0.208,15,8440,670,25.2,1623,,,,,,,,,,,,,,,3.15,58,20,5,,8,file6,Optimization of Laser Powder Bed Fusion Processing Using a Combination of Melt Pool Modeling and Design of Experiment Approaches: Density Control,10.3390/ma12040635
IN625 (Inconel 625),Laser Powder Bed Fusion (LPBF),Density optimization using melt pool modeling and design of experiment,350,1680,,40,100,173,,,,,5.4,D/t=2; W/h=1,0.208,30,8440,670,25.2,1623,,,,,,,,,,,,,,,3.15,58,20,5,,8,file6,Optimization of Laser Powder Bed Fusion Processing Using a Combination of Melt Pool Modeling and Design of Experiment Approaches: Density Control,10.3390/ma12040635
IN625 (Inconel 625),Laser Powder Bed Fusion (LPBF),Density optimization using melt pool modeling and design of experiment,350,1680,,40,100,116,,,,,5.4,D/t=2; W/h=1.5,0.208,45,8440,670,25.2,1623,,,,,,,,,,,,,,,3.15,58,20,5,,8,file6,Optimization of Laser Powder Bed Fusion Processing Using a Combination of Melt Pool Modeling and Design of Experiment Approaches: Density Control,10.3390/ma12040635
IN625 (Inconel 625),Laser Powder Bed Fusion (LPBF),Density optimization using melt pool modeling and design of experiment,350,1680,,40,100,99,,,,,5.4,D/t=2; W/h=1.76,0.208,52.8,8440,670,25.2,1623,,,,,,,,,,,,,,,3.15,58,20,5,,8,file6,Optimization of Laser Powder Bed Fusion Processing Using a Combination of Melt Pool Modeling and Design of Experiment Approaches: Density Control,10.3390/ma12040635
IN625 (Inconel 625),Laser Powder Bed Fusion (LPBF),Density optimization using melt pool modeling and design of experiment,350,1680,,40,100,87,,,,,5.4,D/t=2; W/h=2,0.208,60,8440,670,25.2,1623,,,,,,,,,,,,,,,3.15,58,20,5,,8,file6,Optimization of Laser Powder Bed Fusion Processing Using a Combination of Melt Pool Modeling and Design of Experiment Approaches: Density Control,10.3390/ma12040635
IN625 (Inconel 625),Laser Powder Bed Fusion (LPBF),Density optimization using melt pool modeling and design of experiment,350,1680,,40,100,69,,,,,5.4,D/t=2; W/h=2.5,0.208,75.1,8440,670,25.2,1623,,,,,,,,,,,,,,,3.15,58,20,5,,8,file6,Optimization of Laser Powder Bed Fusion Processing Using a Combination of Melt Pool Modeling and Design of Experiment Approaches: Density Control,10.3390/ma12040635
IN625 (Inconel 625),Laser Powder Bed Fusion (LPBF),Density optimization using melt pool modeling and design of experiment,350,1680,,40,100,58,,,,,5.4,D/t=2; W/h=3,0.208,90.1,8440,670,25.2,1623,,,,,,,,,,,,,,,3.15,58,20,5,,8,file6,Optimization of Laser Powder Bed Fusion Processing Using a Combination of Melt Pool Modeling and Design of Experiment Approaches: Density Control,10.3390/ma12040635
IN625 (Inconel 625),Laser Powder Bed Fusion (LPBF),Density optimization using melt pool modeling and design of experiment,350,1180,,40,100,388,,,,,5,D/t=2.45; W/h=0.5,0.297,19.1,8440,670,25.2,1623,,,,,,,,,,,,,,,3.15,58,20,5,,8,file6,Optimization of Laser Powder Bed Fusion Processing Using a Combination of Melt Pool Modeling and Design of Experiment Approaches: Density Control,10.3390/ma12040635
IN625 (Inconel 625),Laser Powder Bed Fusion (LPBF),Density optimization using melt pool modeling and design of experiment,350,1180,,40,100,194,,,,,5,D/t=2.45; W/h=1,0.297,38.2,8440,670,25.2,1623,,,,,,,,,,,,,,,3.15,58,20,5,,8,file6,Optimization of Laser Powder Bed Fusion Processing Using a Combination of Melt Pool Modeling and Design of Experiment Approaches: Density Control,10.3390/ma12040635
IN625 (Inconel 625),Laser Powder Bed Fusion (LPBF),Density optimization using melt pool modeling and design of experiment,350,1180,,40,100,129,,,,,5,D/t=2.45; W/h=1.5,0.297,57.4,8440,670,25.2,1623,,,,,,,,,,,,,,,3.15,58,20,5,,8,file6,Optimization of Laser Powder Bed Fusion Processing Using a Combination of Melt Pool Modeling and Design of Experiment Approaches: Density Control,10.3390/ma12040635
IN625 (Inconel 625),Laser Powder Bed Fusion (LPBF),Density optimization using melt pool modeling and design of experiment,350,1180,,40,100,110,,,,,5,D/t=2.45; W/h=1.76,0.297,67.3,8440,670,25.2,1623,,,,,,,,,,,,,,,3.15,58,20,5,,8,file6,Optimization of Laser Powder Bed Fusion Processing Using a Combination of Melt Pool Modeling and Design of Experiment Approaches: Density Control,10.3390/ma12040635
IN625 (Inconel 625),Laser Powder Bed Fusion (LPBF),Density optimization using melt pool modeling and design of experiment,350,1180,,40,100,97,,,,,5,D/t=2.45; W/h=2,0.297,76.5,8440,670,25.2,1623,,,,,,,,,,,,,,,3.15,58,20,5,,8,file6,Optimization of Laser Powder Bed Fusion Processing Using a Combination of Melt Pool Modeling and Design of Experiment Approaches: Density Control,10.3390/ma12040635
IN625 (Inconel 625),Laser Powder Bed Fusion (LPBF),Density optimization using melt pool modeling and design of experiment,350,1180,,40,100,78,,,,,5,D/t=2.45; W/h=2.5,0.297,95.6,8440,670,25.2,1623,,,,,,,,,,,,,,,3.15,58,20,5,,8,file6,Optimization of Laser Powder Bed Fusion Processing Using a Combination of Melt Pool Modeling and Design of Experiment Approaches: Density Control,10.3390/ma12040635
IN625 (Inconel 625),Laser Powder Bed Fusion (LPBF),Density optimization using melt pool modeling and design of experiment,350,1180,,40,100,65,,,,,5,D/t=2.45; W/h=3,0.297,114.7,8440,670,25.2,1623,,,,,,,,,,,,,,,3.15,58,20,5,,8,file6,Optimization of Laser Powder Bed Fusion Processing Using a Combination of Melt Pool Modeling and Design of Experiment Approaches: Density Control,10.3390/ma12040635
IN625 (Inconel 625),Laser Powder Bed Fusion (LPBF),Density optimization using melt pool modeling and design of experiment,345,1060,,40,100,429,,,,,4.5,D/t=2.5; W/h=0.5,0.325,19,8440,670,25.2,1623,,,,,,,,,,,,,,,3.15,58,20,5,,8,file6,Optimization of Laser Powder Bed Fusion Processing Using a Combination of Melt Pool Modeling and Design of Experiment Approaches: Density Control,10.3390/ma12040635
IN625 (Inconel 625),Laser Powder Bed Fusion (LPBF),Density optimization using melt pool modeling and design of experiment,345,1060,,40,100,214,,,,,4.5,D/t=2.5; W/h=1,0.325,38,8440,670,25.2,1623,,,,,,,,,,,,,,,3.15,58,20,5,,8,file6,Optimization of Laser Powder Bed Fusion Processing Using a Combination of Melt Pool Modeling and Design of Experiment Approaches: Density Control,10.3390/ma12040635
IN625 (Inconel 625),Laser Powder Bed Fusion (LPBF),Density optimization using melt pool modeling and design of experiment,345,1060,,40,100,143,,,,,4.5,D/t=2.5; W/h=1.5,0.325,57,8440,670,25.2,1623,,,,,,,,,,,,,,,3.15,58,20,5,,8,file6,Optimization of Laser Powder Bed Fusion Processing Using a Combination of Melt Pool Modeling and Design of Experiment Approaches: Density Control,10.3390/ma12040635
IN625 (Inconel 625),Laser Powder Bed Fusion (LPBF),Density optimization using melt pool modeling and design of experiment,345,1060,,40,100,122,,,,,4.5,D/t=2.5; W/h=1.76,0.325,66.8,8440,670,25.2,1623,,,,,,,,,,,,,,,3.15,58,20,5,,8,file6,Optimization of Laser Powder Bed Fusion Processing Using a Combination of Melt Pool Modeling and Design of Experiment Approaches: Density Control,10.3390/ma12040635
IN625 (Inconel 625),Laser Powder Bed Fusion (LPBF),Density optimization using melt pool modeling and design of experiment,345,1060,,40,100,107,,,,,4.5,D/t=2.5; W/h=2,0.325,75.9,8440,670,25.2,1623,,,,,,,,,,,,,,,3.15,58,20,5,,8,file6,Optimization of Laser Powder Bed Fusion Processing Using a Combination of Melt Pool Modeling and Design of Experiment Approaches: Density Control,10.3390/ma12040635
IN625 (Inconel 625),Laser Powder Bed Fusion (LPBF),Density optimization using melt pool modeling and design of experiment,345,1060,,40,100,86,,,,,4.5,D/t=2.5; W/h=2.5,0.325,94.9,8440,670,25.2,1623,,,,,,,,,,,,,,,3.15,58,20,5,,8,file6,Optimization of Laser Powder Bed Fusion Processing Using a Combination of Melt Pool Modeling and Design of Experiment Approaches: Density Control,10.3390/ma12040635
IN625 (Inconel 625),Laser Powder Bed Fusion (LPBF),Density optimization using melt pool modeling and design of experiment,345,1060,,40,100,71,,,,,4.5,D/t=2.5; W/h=3,0.325,113.9,8440,670,25.2,1623,,,,,,,,,,,,,,,3.15,58,20,5,,8,file6,Optimization of Laser Powder Bed Fusion Processing Using a Combination of Melt Pool Modeling and Design of Experiment Approaches: Density Control,10.3390/ma12040635
IN625 (Inconel 625),Laser Powder Bed Fusion (LPBF),Density optimization using melt pool modeling and design of experiment,350,800,,40,100,469,,,,,3.9,D/t=3; W/h=0.5,0.438,23.5,8440,670,25.2,1623,,,,,,,,,,,,,,,3.15,58,20,5,,8,file6,Optimization of Laser Powder Bed Fusion Processing Using a Combination of Melt Pool Modeling and Design of Experiment Approaches: Density Control,10.3390/ma12040635
IN625 (Inconel 625),Laser Powder Bed Fusion (LPBF),Density optimization using melt pool modeling and design of experiment,350,800,,40,100,235,,,,,3.9,D/t=3; W/h=1,0.438,46.6,8440,670,25.2,1623,,,,,,,,,,,,,,,3.15,58,20,5,,8,file6,Optimization of Laser Powder Bed Fusion Processing Using a Combination of Melt Pool Modeling and Design of Experiment Approaches: Density Control,10.3390/ma12040635
IN625 (Inconel 625),Laser Powder Bed Fusion (LPBF),Density optimization using melt pool modeling and design of experiment,350,800,,40,100,156,,,,,3.9,D/t=3; W/h=1.5,0.438,69.9,8440,670,25.2,1623,,,,,,,,,,,,,,,3.15,58,20,5,,8,file6,Optimization of Laser Powder Bed Fusion Processing Using a Combination of Melt Pool Modeling and Design of Experiment Approaches: Density Control,10.3390/ma12040635
IN625 (Inconel 625),Laser Powder Bed Fusion (LPBF),Density optimization using melt pool modeling and design of experiment,350,800,,40,100,133,,,,,3.9,D/t=3; W/h=1.76,0.438,82,8440,670,25.2,1623,,,,,,,,,,,,,,,3.15,58,20,5,,8,file6,Optimization of Laser Powder Bed Fusion Processing Using a Combination of Melt Pool Modeling and Design of Experiment Approaches: Density Control,10.3390/ma12040635
IN625 (Inconel 625),Laser Powder Bed Fusion (LPBF),Density optimization using melt pool modeling and design of experiment,350,800,,40,100,117,,,,,3.9,D/t=3; W/h=2,0.438,93.2,8440,670,25.2,1623,,,,,,,,,,,,,,,3.15,58,20,5,,8,file6,Optimization of Laser Powder Bed Fusion Processing Using a Combination of Melt Pool Modeling and Design of Experiment Approaches: Density Control,10.3390/ma12040635
IN625 (Inconel 625),Laser Powder Bed Fusion (LPBF),Density optimization using melt pool modeling and design of experiment,350,800,,40,100,94,,,,,3.9,D/t=3; W/h=2.5,0.438,116.5,8440,670,25.2,1623,,,,,,,,,,,,,,,3.15,58,20,5,,8,file6,Optimization of Laser Powder Bed Fusion Processing Using a Combination of Melt Pool Modeling and Design of Experiment Approaches: Density Control,10.3390/ma12040635
IN625 (Inconel 625),Laser Powder Bed Fusion (LPBF),Density optimization using melt pool modeling and design of experiment,340,560,,40,100,551,,,,,3.4,D/t=3.5; W/h=0.5,0.607,27.5,8440,670,25.2,1623,,,,,,,,,,,,,,,3.15,58,20,5,,8,file6,Optimization of Laser Powder Bed Fusion Processing Using a Combination of Melt Pool Modeling and Design of Experiment Approaches: Density Control,10.3390/ma12040635
IN625 (Inconel 625),Laser Powder Bed Fusion (LPBF),Density optimization using melt pool modeling and design of experiment,340,560,,40,100,276,,,,,3.4,D/t=3.5; W/h=1,0.607,55.1,8440,670,25.2,1623,,,,,,,,,,,,,,,3.15,58,20,5,,8,file6,Optimization of Laser Powder Bed Fusion Processing Using a Combination of Melt Pool Modeling and Design of Experiment Approaches: Density Control,10.3390/ma12040635
IN625 (Inconel 625),Laser Powder Bed Fusion (LPBF),Density optimization using melt pool modeling and design of experiment,340,560,,40,100,184,,,,,3.4,D/t=3.5; W/h=1.5,0.607,82.6,8440,670,25.2,1623,,,,,,,,,,,,,,,3.15,58,20,5,,8,file6,Optimization of Laser Powder Bed Fusion Processing Using a Combination of Melt Pool Modeling and Design of Experiment Approaches: Density Control,10.3390/ma12040635
IN625 (Inconel 625),Laser Powder Bed Fusion (LPBF),Density optimization using melt pool modeling and design of experiment,340,560,,40,100,157,,,,,3.4,D/t=3.5; W/h=1.76,0.607,97,8440,670,25.2,1623,,,,,,,,,,,,,,,3.15,58,20,5,,8,file6,Optimization of Laser Powder Bed Fusion Processing Using a Combination of Melt Pool Modeling and Design of Experiment Approaches: Density Control,10.3390/ma12040635
IN625 (Inconel 625),Laser Powder Bed Fusion (LPBF),Density optimization using melt pool modeling and design of experiment,340,560,,40,100,138,,,,,3.4,D/t=3.5; W/h=2,0.607,110.2,8440,670,25.2,1623,,,,,,,,,,,,,,,3.15,58,20,5,,8,file6,Optimization of Laser Powder Bed Fusion Processing Using a Combination of Melt Pool Modeling and Design of Experiment Approaches: Density Control,10.3390/ma12040635
TiC/Inconel 718 composite,Selective Laser Melting (SLM),Laser powder bed fusion additive manufacturing,75,100,,50,70,50,27.3,34.3,50.8,0.8,1.48,depth_per_energy_mm_per_J=2.08; width_per_energy_mm_per_J=2.61,0.75,,8200,,,1573,0.72,,,,,0.3,,,,0.9,,,,,5.1,,18.4,17.7,,4.2,file7,Effects of laser processing parameters on thermal behavior and melting/solidification mechanism during selective laser melting of TiC/Inconel 718 composites,
TiC/Inconel 718 composite,Selective Laser Melting (SLM),Laser powder bed fusion additive manufacturing,100,100,,50,70,50,53.6,55,88,,1.6,,1,,8200,,,1573,0.72,,,,,0.3,,,,0.9,,,,,5.1,,18.4,17.7,,4.2,file7,Effects of laser processing parameters on thermal behavior and melting/solidification mechanism during selective laser melting of TiC/Inconel 718 composites,
TiC/Inconel 718 composite,Selective Laser Melting (SLM),Laser powder bed fusion additive manufacturing,125,100,,50,70,50,67.8,109.3,120.7,0.62,1.1,,1.25,,8200,,,1573,0.72,,,,,0.3,,,,0.9,,,,,5.1,,18.4,17.7,,4.2,file7,Effects of laser processing parameters on thermal behavior and melting/solidification mechanism during selective laser melting of TiC/Inconel 718 composites,
TiC/Inconel 718 composite,Selective Laser Melting (SLM),Laser powder bed fusion additive manufacturing,150,100,,50,70,50,85.3,211.9,217.2,0.4,1.02,depth_per_energy_mm_per_J=3.25; width_per_energy_mm_per_J=8.07,1.5,,8200,,,1573,0.72,,,,,0.3,,,,0.9,,,,,5.1,,18.4,17.7,,4.2,file7,Effects of laser processing parameters on thermal behavior and melting/solidification mechanism during selective laser melting of TiC/Inconel 718 composites,
TiC/Inconel 718 composite,Selective Laser Melting (SLM),Laser powder bed fusion additive manufacturing,125,50,,50,70,50,91.6,215.2,239.8,0.42,1.11,depth_per_energy_mm_per_J=2.09; width_per_energy_mm_per_J=4.92,2.5,,8200,,,1573,0.72,,,,,0.3,,,,0.9,,,,,5.1,,18.4,17.7,,4.2,file7,Effects of laser processing parameters on thermal behavior and melting/solidification mechanism during selective laser melting of TiC/Inconel 718 composites,
TiC/Inconel 718 composite,Selective Laser Melting (SLM),Laser powder bed fusion additive manufacturing,125,200,,50,70,50,55,75,100,,1.33,,0.625,,8200,,,1573,0.72,,,,,0.3,,,,0.9,,,,,5.1,,18.4,17.7,,4.2,file7,Effects of laser processing parameters on thermal behavior and melting/solidification mechanism during selective laser melting of TiC/Inconel 718 composites,
TiC/Inconel 718 composite,Selective Laser Melting (SLM),Laser powder bed fusion additive manufacturing,125,300,,50,70,50,49.8,78,91.2,0.63,1.17,depth_per_energy_mm_per_J=6.83; width_per_energy_mm_per_J=10.7,0.417,,8200,,,1573,0.72,,,,,0.3,,,,0.9,,,,,5.1,,18.4,17.7,,4.2,file7,Effects of laser processing parameters on thermal behavior and melting/solidification mechanism during selective laser melting of TiC/Inconel 718 composites,
TiC/Inconel 718 composite,Selective Laser Melting (SLM),Laser powder bed fusion additive manufacturing,75,100,,50,70,50,28,35,,0.8,,,0.75,,8200,,,1573,0.72,,,,,0.3,,,,0.9,,,,,5.1,,18.4,17.7,,4.2,file7,Effects of laser processing parameters on thermal behavior and melting/solidification mechanism during selective laser melting of TiC/Inconel 718 composites,
TiC/Inconel 718 composite,Selective Laser Melting (SLM),Laser powder bed fusion additive manufacturing,100,100,,50,70,50,45,76,,0.59,,,1,,8200,,,1573,0.72,,,,,0.3,,,,0.9,,,,,5.1,,18.4,17.7,,4.2,file7,Effects of laser processing parameters on thermal behavior and melting/solidification mechanism during selective laser melting of TiC/Inconel 718 composites,
TiC/Inconel 718 composite,Selective Laser Melting (SLM),Laser powder bed fusion additive manufacturing,125,100,,50,70,50,60,95,,0.63,,,1.25,,8200,,,1573,0.72,,,,,0.3,,,,0.9,,,,,5.1,,18.4,17.7,,4.2,file7,Effects of laser processing parameters on thermal behavior and melting/solidification mechanism during selective laser melting of TiC/Inconel 718 composites,
TiC/Inconel 718 composite,Selective Laser Melting (SLM),Laser powder bed fusion additive manufacturing,125,100,,50,70,50,61.3,95.5,106.5,0.64,1.12,,1.25,,8200,,,1573,0.72,,,,,0.3,,,,0.9,,,,,5.1,,18.4,17.7,,4.2,file7,Effects of laser processing parameters on thermal behavior and melting/solidification mechanism during selective laser melting of TiC/Inconel 718 composites,
TiC/Inconel 718 composite,Selective Laser Melting (SLM),Laser powder bed fusion additive manufacturing,125,100,,50,70,50,67.8,109.3,120.7,0.62,1.1,,1.25,,8200,,,1573,0.72,,,,,0.3,,,,0.9,,,,,5.1,,18.4,17.7,,4.2,file7,Effects of laser processing parameters on thermal behavior and melting/solidification mechanism during selective laser melting of TiC/Inconel 718 composites,
TiC/Inconel 718 composite,Selective Laser Melting (SLM),Laser powder bed fusion additive manufacturing,125,100,,50,70,50,73.1,124.1,132.2,0.59,1.07,,1.25,,8200,,,1573,0.72,,,,,0.3,,,,0.9,,,,,5.1,,18.4,17.7,,4.2,file7,Effects of laser processing parameters on thermal behavior and melting/solidification mechanism during selective laser melting of TiC/Inconel 718 composites,
Hastelloy X,Laser Powder Bed Fusion (LPBF),Single track deposition,150,600,,20; 40; 60,80,,"{'min': 25, 'max': 30, 'avg': 27.5}","{'min': 90, 'max': 100, 'avg': 95}",,0.29,,,0.25,,,,,,,,,,< 1,< 0.5,,,0.6 ± 0.4,< 0.15,,1.5 ± 1,< 0.5,,,Balance,21.75 ± 1.25,18.5 ± 1.5,< 1,9 ± 1,optlastec_2019_03_012,"An investigation into the effect of process parameters on melt pool geometry, cell spacing, and grain refinement during laser powder bed fusion",https://doi.org/10.1016/j.optlastec.2019.03.012
Hastelloy X,Laser Powder Bed Fusion (LPBF),Single track deposition,200,800,,20; 40; 60,80,,"{'min': 55, 'max': 75, 'avg': 65}","{'min': 115, 'max': 125, 'avg': 120}",,0.54,,,0.25,,,,,,,,,,< 1,< 0.5,,,0.6 ± 0.4,< 0.15,,1.5 ± 1,< 0.5,,,Balance,21.75 ± 1.25,18.5 ± 1.5,< 1,9 ± 1,optlastec_2019_03_012,"An investigation into the effect of process parameters on melt pool geometry, cell spacing, and grain refinement during laser powder bed fusion",https://doi.org/10.1016/j.optlastec.2019.03.012
Hastelloy X,Laser Powder Bed Fusion (LPBF),Single track deposition,250,1000,,20; 40; 60,80,,"{'min': 80, 'max': 85, 'avg': 82.5}","{'min': 120, 'max': 125, 'avg': 122.5}",,0.67,,,0.25,,,,,,,,,,< 1,< 0.5,,,0.6 ± 0.4,< 0.15,,1.5 ± 1,< 0.5,,,Balance,21.75 ± 1.25,18.5 ± 1.5,< 1,9 ± 1,optlastec_2019_03_012,"An investigation into the effect of process parameters on melt pool geometry, cell spacing, and grain refinement during laser powder bed fusion",https://doi.org/10.1016/j.optlastec.2019.03.012
Hastelloy X,Laser Powder Bed Fusion (LPBF),Single track deposition,300,1200,,20; 40; 60,80,,"{'min': 85, 'max': 95, 'avg': 90}","{'min': 115, 'max': 125, 'avg': 120}",,0.75,,,0.25,,,,,,,,,,< 1,< 0.5,,,0.6 ± 0.4,< 0.15,,1.5 ± 1,< 0.5,,,Balance,21.75 ± 1.25,18.5 ± 1.5,< 1,9 ± 1,optlastec_2019_03_012,"An investigation into the effect of process parameters on melt pool geometry, cell spacing, and grain refinement during laser powder bed fusion",https://doi.org/10.1016/j.optlastec.2019.03.012
Hastelloy X,Laser Powder Bed Fusion (LPBF),Single track deposition,150,700,,20; 40; 60,80,,"{'min': 22, 'max': 28, 'avg': 25}","{'min': 105, 'max': 120, 'avg': 112.5}",,0.22,,,0.2,,,,,,,,,,< 1,< 0.5,,,0.6 ± 0.4,< 0.15,,1.5 ± 1,< 0.5,,,Balance,21.75 ± 1.25,18.5 ± 1.5,< 1,9 ± 1,optlastec_2019_03_012,"An investigation into the effect of process parameters on melt pool geometry, cell spacing, and grain refinement during laser powder bed fusion",https://doi.org/10.1016/j.optlastec.2019.03.012
Hastelloy X,Laser Powder Bed Fusion (LPBF),Single track deposition,200,1000,,20; 40; 60,80,,"{'min': 45, 'max': 65, 'avg': 55}","{'min': 110, 'max': 118, 'avg': 114}",,0.48,,,0.2,,,,,,,,,,< 1,< 0.5,,,0.6 ± 0.4,< 0.15,,1.5 ± 1,< 0.5,,,Balance,21.75 ± 1.25,18.5 ± 1.5,< 1,9 ± 1,optlastec_2019_03_012,"An investigation into the effect of process parameters on melt pool geometry, cell spacing, and grain refinement during laser powder bed fusion",https://doi.org/10.1016/j.optlastec.2019.03.012
Hastelloy X,Laser Powder Bed Fusion (LPBF),Single track deposition,250,1200,,20; 40; 60,80,,"{'min': 58, 'max': 65, 'avg': 61.5}","{'min': 115, 'max': 120, 'avg': 117.5}",,0.52,,,0.2,,,,,,,,,,< 1,< 0.5,,,0.6 ± 0.4,< 0.15,,1.5 ± 1,< 0.5,,,Balance,21.75 ± 1.25,18.5 ± 1.5,< 1,9 ± 1,optlastec_2019_03_012,"An investigation into the effect of process parameters on melt pool geometry, cell spacing, and grain refinement during laser powder bed fusion",https://doi.org/10.1016/j.optlastec.2019.03.012
Hastelloy X,Laser Powder Bed Fusion (LPBF),Single track deposition,300,1500,,20; 40; 60,80,,"{'min': 60, 'max': 70, 'avg': 65}","{'min': 115, 'max': 120, 'avg': 117.5}",,0.55,,,0.2,,,,,,,,,,< 1,< 0.5,,,0.6 ± 0.4,< 0.15,,1.5 ± 1,< 0.5,,,Balance,21.75 ± 1.25,18.5 ± 1.5,< 1,9 ± 1,optlastec_2019_03_012,"An investigation into the effect of process parameters on melt pool geometry, cell spacing, and grain refinement during laser powder bed fusion",https://doi.org/10.1016/j.optlastec.2019.03.012
Hastelloy X,Laser Powder Bed Fusion (LPBF),Single track deposition,150,1000,,20; 40; 60,80,,"{'min': 20, 'max': 28, 'avg': 24}","{'min': 88, 'max': 98, 'avg': 93}",,0.26,,,0.15,,,,,,,,,,< 1,< 0.5,,,0.6 ± 0.4,< 0.15,,1.5 ± 1,< 0.5,,,Balance,21.75 ± 1.25,18.5 ± 1.5,< 1,9 ± 1,optlastec_2019_03_012,"An investigation into the effect of process parameters on melt pool geometry, cell spacing, and grain refinement during laser powder bed fusion",https://doi.org/10.1016/j.optlastec.2019.03.012
Hastelloy X,Laser Powder Bed Fusion (LPBF),Single track deposition,200,1300,,20; 40; 60,80,,"{'min': 30, 'max': 38, 'avg': 34}","{'min': 90, 'max': 98, 'avg': 94}",,0.36,,,0.15,,,,,,,,,,< 1,< 0.5,,,0.6 ± 0.4,< 0.15,,1.5 ± 1,< 0.5,,,Balance,21.75 ± 1.25,18.5 ± 1.5,< 1,9 ± 1,optlastec_2019_03_012,"An investigation into the effect of process parameters on melt pool geometry, cell spacing, and grain refinement during laser powder bed fusion",https://doi.org/10.1016/j.optlastec.2019.03.012
Hastelloy X,Laser Powder Bed Fusion (LPBF),Single track deposition,250,1600,,20; 40; 60,80,,"{'min': 40, 'max': 48, 'avg': 44}","{'min': 92, 'max': 100, 'avg': 96}",,0.46,,,0.15,,,,,,,,,,< 1,< 0.5,,,0.6 ± 0.4,< 0.15,,1.5 ± 1,< 0.5,,,Balance,21.75 ± 1.25,18.5 ± 1.5,< 1,9 ± 1,optlastec_2019_03_012,"An investigation into the effect of process parameters on melt pool geometry, cell spacing, and grain refinement during laser powder bed fusion",https://doi.org/10.1016/j.optlastec.2019.03.012
