Repository: BaratiLab/Material-Database-Agent

## Files

```
table3_hea_cca/
├── hea_lib.py                # shared logic (readers, mapping parsers, MAE)
├── run_all.py                # runs all five models
├── table_1.csv               # ORIGINAL ground truth (shared by all models)
├── gpt54/  gpt52/  claude/  glm/  qwen/
│     ├── evaluate.py             # model-specific config + run
│     ├── <reconstructed>.csv     # RECONSTRUCTED dataset for this model
│     ├── row_mapping_100*.txt    # frozen 100-pair mapping used in the paper
│     └── results_reproduced.csv  # written when you run evaluate.py
```

| Model  | Reconstructed CSV                  | Row-mapping file |

File: result_reproducibility/table3_hea_cca/claude/refractory_hea_data.csv (part 4 of 4)
"Folder", "Composition (atomic)"                                                     , "Type of phases"                                             , "ρ (g/cm³)", "HV"    , "Type of tests", "σY (MPa)", "σmax (MPa)", "ε (%)", "E (GPa)"
"68"    , "HfMoNbTiZr"                                                               , "BCC"                                                        , "10.24"    , ""      , ""             , ""        , ""          , ""     , ""
"68"    , "HfMoNbTaTiZr"                                                             , "BCC"                                                        , "9.97"     , ""      , ""             , ""        , ""          , ""     , ""
"68"    , "MoNbTaV"                                                                  , "BCC"                                                        , ""         , ""      , ""             , ""        , ""          , ""     , ""
"69"    , "Ta20Nb20Hf20Zr20Ti20"                                                     , "BCC"                                                        , "9.94"     , ""      , "C"            , "929"     , ""          , "50"   , ""
"69"    , "Ta20Nb20Hf20Zr20Ti20"                                                     , "BCC"                                                        , "9.94"     , ""      , "C"            , "790"     , ""          , "50"   , ""
"69"    , "Ta20Nb20Hf20Zr20Ti20"                                                     , "BCC"                                                        , "9.94"     , ""      , "C"            , "675"     , ""          , "50"   , ""
"69"    , "Ta20Nb20Hf20Zr20Ti20"                                                     , "BCC"                                                        , "9.94"     , ""      , "C"            , "535"     , ""          , "50"   , ""
"69"    , "Ta20Nb20Hf20Zr20Ti20"                                                     , "BCC"                                                        , "9.94"     , ""      , "C"            , "295"     , ""          , "50"   , ""
"69"    , "Ta20Nb20Hf20Zr20Ti20"                                                     , "BCC"                                                        , "9.94"     , ""      , "C"            , "92"      , ""          , "50"   , ""
"69"    , "Ta20Nb20Hf20Zr20Ti20"                                                     , "BCC"                                                        , "9.94"     , ""      , "C"            , "550"     , ""          , ""     , ""
"69"    , "Ta20Nb20Hf20Zr20Ti20"                                                     , "BCC"                                                        , "9.94"     , ""      , "C"            , "543"     , ""          , ""     , ""
"69"    , "Ta20Nb20Hf20Zr20Ti20"                                                     , "BCC"                                                        , "9.94"     , ""      , "C"            , "475"     , ""          , ""     , ""
"69"    , "Ta20Nb20Hf20Zr20Ti20"                                                     , "BCC"                                                        , "9.94"     , ""      , "C"            , "285"     , ""          , ""     , ""
"69"    , "Ta25Nb25Mo25W25"                                                          , "BCC"                                                        , "13.8"     , "459"   , "C"            , "1058"    , ""          , ""     , ""
"69"    , "Ta20Nb20V20Mo20W20"                                                       , "BCC"                                                        , "12.4"     , "540"   , "C"            , "1246"    , ""          , ""     , ""
"70"    , "Ta20Nb20Hf20Zr20Ti20"                                                     , "BCC"                                                        , "9.94"     , "3826"  , "C"            , "929"     , ""          , "50"   , ""
"70"    , "Ta20Nb20W20Mo20V20"                                                       , "BCC"                                                        , ""         , "5300"  , "C"            , "1246"    , ""          , ""     , ""
"70"    , "Ta25Nb25W25Mo25"                                                          , "BCC"                                                        , ""         , "4500"  , "C"            , "1058"    , ""          , ""     , ""
"72"    , "MoNbTaV"                                                                  , "BCC"                                                        , ""         , "504"   , "C"            , "1525"    , "2400"      , "21"   , ""
"73"    , "Nb25Mo25Ta25W25"                                                          , "BCC"                                                        , "13.75"    , "455"   , "C"            , "1058"    , "1211"      , "2.6"  , "220"
"73"    , "Nb25Mo25Ta25W25"                                                          , "BCC"                                                        , "13.75"    , "455"   , "C"            , "561"     , ""          , ""     , ""
"73"    , "Nb25Mo25Ta25W25"                                                          , "BCC"                                                        , "13.75"    , "455"   , "C"            , "552"     , ""          , ""     , ""
"73"    , "Nb25Mo25Ta25W25"                                                          , "BCC"                                                        , "13.75"    , "455"   , "C"            , "548"     , "1008"      , ""     , ""
"73"    , "Nb25Mo25Ta25W25"                                                          , "BCC"                                                        , "13.75"    , "455"   , "C"            , "506"     , "803"       , ""     , ""
"73"    , "Nb25Mo25Ta25W25"                                                          , "BCC"                                                        , "13.75"    , "455"   , "C"            , "421"     , "467"       , ""     , ""
"73"    , "Nb25Mo25Ta25W25"                                                          , "BCC"                                                        , "13.75"    , "455"   , "C"            , "405"     , "600"       , ""     , ""
"73"    , "V20Nb20Mo20Ta20W20"                                                       , "BCC"                                                        , "12.36"    , "553"   , "C"            , "1246"    , "1270"      , "1.7"  , "180"
"73"    , "V20Nb20Mo20Ta20W20"                                                       , "BCC"                                                        , "12.36"    , "553"   , "C"            , "862"     , "1597"      , "13.0" , ""
"73"    , "V20Nb20Mo20Ta20W20"                                                       , "BCC"                                                        , "12.36"    , "553"   , "C"            , "846"     , "1536"      , "17.0" , ""
"73"    , "V20Nb20Mo20Ta20W20"                                                       , "BCC"                                                        , "12.36"    , "553"   , "C"            , "842"     , "1454"      , "19.0" , ""
"73"    , "V20Nb20Mo20Ta20W20"                                                       , "BCC"                                                        , "12.36"    , "553"   , "C"            , "735"     , "943"       , "7.5"  , ""
"73"    , "V20Nb20Mo20Ta20W20"                                                       , "BCC"                                                        , "12.36"    , "553"   , "C"            , "656"     , "707"       , ""     , ""
"73"    , "V20Nb20Mo20Ta20W20"                                                       , "BCC"                                                        , "12.36"    , "553"   , "C"            , "477"     , "479"       , ""     , ""
"74"    , "TiZrNbV"                                                                  , "BCC"                                                        , "6.46"     , ""      , "C"            , "1104"    , ""          , "50"   , ""
"74"    , "TiZrNbVMo0.3"                                                             , "BCC"                                                        , "6.69"     , ""      , "C"            , "1289"    , ""          , "42"   , ""
"74"    , "TiZrNbVMo0.5"                                                             , "BCC"                                                        , "6.83"     , ""      , "C"            , "1473"    , ""          , "32"   , ""
"74"    , "TiZrNbVMo0.7"                                                             , "BCC"                                                        , "6.96"     , ""      , "C"            , "1706"    , ""          , "32"   , ""
"74"    , "TiZrNbVMo"                                                                , "BCC"                                                        , "7.13"     , ""      , "C"            , "1779"    , ""          , "32"   , ""
"74"    , "TiZrNbVMo1.3"                                                             , "BCC1 + BCC2"                                                , "7.29"     , ""      , "C"            , "1496"    , ""          , "30"   , ""
"74"    , "TiZrNbVMo1.5"                                                             , "BCC1 + BCC2"                                                , "7.38"     , ""      , "C"            , "1603"    , ""          , "20"   , ""
"74"    , "TiZrNbVMo1.7"                                                             , "BCC1 + BCC2"                                                , "7.48"     , ""      , "C"            , "1645"    , ""          , "15"   , ""
"74"    , "TiZrNbVMo2"                                                               , "BCC1 + BCC2"                                                , "7.6"      , ""      , "C"            , "1765"    , ""          , "12"   , ""
"74"    , "TiZrNbV0.3"                                                               , "BCC"                                                        , "6.51"     , ""      , "C"            , "866"     , ""          , "45"   , ""
"74"    , "TiZrNbV0.3Mo0.1"                                                          , "BCC"                                                        , "6.6"      , ""      , "C"            , "932"     , ""          , "45"   , ""
"74"    , "TiZrNbV0.3Mo0.3"                                                          , "BCC"                                                        , "6.77"     , ""      , "C"            , "1312"    , ""          , "50"   , ""
"74"    , "TiZrNbV0.3Mo0.5"                                                          , "BCC"                                                        , "6.93"     , ""      , "C"            , "1301"    , ""          , "43"   , ""
"74"    , "TiZrNbV0.3Mo0.7"                                                          , "BCC"                                                        , "7.07"     , ""      , "C"            , "1436"    , ""          , "26.6" , ""
"74"    , "TiZrNbV0.3Mo"                                                             , "BCC"                                                        , "7.26"     , ""      , "C"            , "1455"    , ""          , "25"   , ""
"74"    , "TiZrNbV0.3Mo1.3"                                                          , "BCC"                                                        , "7.43"     , ""      , "C"            , "1603"    , ""          , "20"   , ""
"74"    , "TiZrNbV0.3Mo1.5"                                                          , "BCC"                                                        , "7.53"     , ""      , "C"            , "1576"    , ""          , "8"    , ""
"75"    , "TiZrNbMo"                                                                 , "BCC"                                                        , ""         , ""      , "C"            , "1650"    , "3800"      , "34"   , ""
"75"    , "TiZrNbMoV0.25"                                                            , "BCC"                                                        , ""         , ""      , "C"            , "1600"    , "4200"      , "30"   , ""
"75"    , "TiZrNbMoV0.5"                                                             , "BCC"                                                        , ""         , ""      , "C"            , "1650"    , "3600"      , "28"   , ""
"75"    , "TiZrNbMoV0.75"                                                            , "BCC"                                                        , ""         , ""      , "C"            , "1700"    , "4100"      , "29"   , ""
"75"    , "TiZrNbMoV"                                                                , "BCC"                                                        , ""         , ""      , "C"            , "1700"    , "4100"      , "26"   , ""
"75"    , "TiZrNbMoV1.5"                                                             , "BCC"                                                        , ""         , ""      , "C"            , "1700"    , "3500"      , "20"   , ""
"75"    , "TiZrNbMoV2"                                                               , "BCC"                                                        , ""         , ""      , "C"            , "1700"    , "3200"      , "23"   , ""
"75"    , "TiZrNbMoV3"                                                               , "BCC"                                                        , ""         , ""      , "C"            , "1500"    , "2500"      , "23"   , ""
"75"    , "AlCoCrFeNi"                                                               , "BCC"                                                        , ""         , ""      , "C"            , "1450"    , "2960"      , "15.3" , ""
"75"    , "AlCoCrFeNi"                                                               , "BCC"                                                        , ""         , ""      , "C"            , "1880"    , "3550"      , "14.3" , ""
"76"    , "NbTaTiV"                                                                  , "BCC"                                                        , ""         , "317"   , "C"            , "965"     , ""          , "50"   , ""
"76"    , "NbTaVW"                                                                   , "BCC"                                                        , ""         , "493"   , "C"            , "1530"    , ""          , "12"   , ""
"76"    , "NbTaTiVW"                                                                 , "BCC"                                                        , ""         , "447"   , "C"            , "1420"    , ""          , "20"   , ""
"77"    , "CoFeNiV"                                                                  , "FCC"                                                        , ""         , "238.07", "C"            , "428.3"   , ""          , "80"   , ""
"77"    , "CoFeNiVMo0.2"                                                             , "FCC + CoMo2Ni-type intermetallic"                           , ""         , "267.28", "C"            , "686.9"   , ""          , "80"   , ""
"77"    , "CoFeNiVMo0.4"                                                             , "FCC + CoMo2Ni-type intermetallic"                           , ""         , "402.45", "C"            , ""        , ""          , "19.7" , ""
"77"    , "CoFeNiVMo0.6"                                                             , "FCC + CoMo2Ni-type intermetallic"                           , ""         , "556.68", "C"            , ""        , ""          , ""     , ""
"77"    , "CoFeNiVMo0.8"                                                             , "FCC + CoMo2Ni-type intermetallic"                           , ""         , "605.63", "C"            , ""        , "2163.8"    , ""     , ""
"77"    , "CoFeNiVMo"                                                                , "FCC + CoMo2Ni-type intermetallic"                           , ""         , "624.6" , "C"            , ""        , ""          , ""     , ""
"77"    , "CoFeNi1.2VMo"                                                             , "FCC + Co2Mo3-type intermetallic"                            , ""         , "602.0" , "C"            , ""        , ""          , ""     , ""
"77"    , "CoFeNi1.4VMo"                                                             , "FCC + Co2Mo3-type intermetallic"                            , ""         , "537.53", "C"            , ""        , ""          , ""     , ""
"77"    , "CoFeNi1.6VMo"                                                             , "FCC + Co2Mo3-type intermetallic"                            , ""         , "520.4" , "C"            , ""        , ""          , ""     , ""
"77"    , "CoFeNi1.8VMo"                                                             , "FCC + Co2Mo3-type intermetallic"                            , ""         , "510.3" , "C"            , ""        , ""          , ""     , ""
"77"    , "CoFeNi2VMo"                                                               , "FCC + Co2Mo3-type intermetallic"                            , ""         , "382.27", "C"            , "679.1"   , "1152.6"    , "24.7" , ""
"78"    , "Fe-3.62C-2.51Si-0.84Mn (wt%; base ductile cast iron)"                     , "Martensite + Spheroidal graphite + Retained austenite (<5%)", ""         , "54.8"  , ""             , ""        , ""          , ""     , ""
"78"    , "Fe-3.62C-2.51Si-0.85Mn-0.40Cr (wt%; Cr-added ductile cast iron)"          , "Martensite + Spheroidal graphite + 5-10% Eutectic carbides" , ""         , "59.2"  , ""             , ""        , ""          , ""     , ""
"78"    , "Fe-3.62C-2.51Si-0.86Mn-0.50Cu (wt%; Cu-added ductile cast iron)"          , "Martensite + Spheroidal graphite + Retained austenite (<5%)", ""         , "55.8"  , ""             , ""        , ""          , ""     , ""
"78"    , "Fe-3.62C-2.51Si-0.83Mn-0.50Ni (wt%; Ni-added ductile cast iron)"          , "Martensite + Spheroidal graphite + Retained austenite (<5%)", ""         , "51.8"  , ""             , ""        , ""          , ""     , ""
"78"    , "Fe-3.62C-2.51Si-0.85Mn-0.40Cr-0.50Ni (wt%; Cr+Ni-added ductile cast iron)", "Martensite + Spheroidal graphite + Retained austenite (<5%)", ""         , "56.3"  , ""             , ""        , ""          , ""     , ""
"78"    , "Fe-3.62C-2.51Si-0.87Mn-0.40Cr-0.50Cu (wt%; Cr+Cu-added ductile cast iron)", "Martensite + Spheroidal graphite + Retained austenite (<5%)", ""         , "58.3"  , ""             , ""        , ""          , ""     , ""
"78"    , "Fe-3.62C-3.05Si-0.84Mn (wt%; higher Si ductile cast iron)"                , "Martensite + Spheroidal graphite + Retained austenite (<5%)", ""         , "54.8"  , ""             , ""        , ""          , ""     , ""
"78"    , "Fe-3.62C-3.52Si-0.85Mn (wt%; highest Si ductile cast iron)"               , "Martensite + Spheroidal graphite + Retained austenite (<5%)", ""         , "54.6"  , ""             , ""        , ""          , ""     , ""
"79"    , "Cu33.33Mn33.33Ni33.33 (equiatomic CuMnNi)"                                , "A1 (FCC)"                                                   , ""         , ""      , "C"            , "210"     , "1200"      , "40"   , ""
"79"    , "[CuMnNi]95Al5 (Cu31.67Mn31.67Ni31.67Al5)"                                 , "A1 + B1 (heat treated)"                                     , ""         , "174"   , "C"            , "330"     , "3000"      , "45"   , ""
"79"    , "[CuMnNi]90Al10 (Cu30Mn30Ni30Al10)"                                        , "A1 + B1 (heat treated)"                                     , ""         , "220"   , "C"            , "515"     , "1700"      , "40"   , ""
"79"    , "[CuMnNi]80Al20 (Cu26.67Mn26.67Ni26.67Al20)"                               , "B1 + H-L21 (heat treated)"                                  , ""         , "355"   , ""             , ""        , ""          , ""     , ""
"79"    , "[CuMnNi]75Al25 (Cu25Mn25Ni25Al25)"                                        , "H-L21 (heat treated)"                                       , ""         , "373"   , ""             , ""        , ""          , ""     , ""
"79"    , "[CuMnNi]70Al30 (Cu23.33Mn23.33Ni23.33Al30)"                               , "H-L21 + B2 (heat treated)"                                  , ""         , "359"   , ""             , ""        , ""          , ""     , ""
"79"    , "[CuMnNi]60Al40 (Cu20Mn20Ni20Al40)"                                        , "H-L21 + B2 (heat treated)"                                  , ""         , "398"   , ""             , ""        , ""          , ""     , ""
"79"    , "[CuMnNi]95Sn5 (Cu31.67Mn31.67Ni31.67Sn5)"                                 , "A1 + H-L21 (heat treated)"                                  , ""         , "178"   , "C"            , "380"     , "2900"      , "63"   , ""
"79"    , "[CuMnNi]90Sn10 (Cu30Mn30Ni30Sn10)"                                        , "A1 + H-L21 (heat treated)"                                  , ""         , "255"   , "C"            , "620"     , "1550"      , "20"   , ""
"79"    , "[CuMnNi]80Sn20 (Cu26.67Mn26.67Ni26.67Sn20)"                               , "A1 + H-L21 (heat treated)"                                  , ""         , "533"   , ""             , ""        , ""          , ""     , ""
"79"    , "[CuMnNi]75Sn25 (Cu25Mn25Ni25Sn25)"                                        , "H-L21 (heat treated)"                                       , ""         , "507"   , ""             , ""        , ""          , ""     , ""
"79"    , "[CuMnNi]80Zn20 (Cu26.67Mn26.67Ni26.67Zn20)"                               , "A1 (heat treated)"                                          , ""         , "113"   , "C"            , "140"     , "4500"      , "65"   , ""
"79"    , "[CuMnNi]75Zn25 (Cu25Mn25Ni25Zn25)"                                        , "A1 (heat treated)"                                          , ""         , "128"   , "C"            , "215"     , "2200"      , "60"   , ""
"79"    , "[CuMnNi]65Zn35 (Cu21.67Mn21.67Ni21.67Zn35)"                               , "A1 + B2 (heat treated)"                                     , ""         , "242"   , ""             , ""        , ""          , ""     , ""
"79"    , "[CuMnNi]60Zn40 (Cu20Mn20Ni20Zn40)"                                        , "A1 + B2 (heat treated)"                                     , ""         , "253"   , ""             , ""        , ""          , ""     , ""
"79"    , "[CuMnNi]90Al5Sn5 (Cu30Mn30Ni30Al5Sn5)"                                    , "A1 + H-L21 (heat treated)"                                  , ""         , "303"   , ""             , ""        , ""          , ""     , ""
"79"    , "[CuMnNi]75Al5Zn20 (Cu25Mn25Ni25Al5Zn20)"                                  , "A1 + H-L21 (heat treated)"                                  , ""         , "271"   , ""             , ""        , ""          , ""     , ""
"79"    , "[CuMnNi]60Al5Zn35 (Cu20Mn20Ni20Al5Zn35)"                                  , "B1 + B2 (heat treated)"                                     , ""         , "281"   , ""             , ""        , ""          , ""     , ""
"79"    , "[CuMnNi]80Al10Zn10 (Cu26.67Mn26.67Ni26.67Al10Zn10)"                       , "A1 + H-L21 (heat treated)"                                  , ""         , "321"   , ""             , ""        , ""          , ""     , ""
"79"    , "[CuMnNi]70Al10Zn20 (Cu23.33Mn23.33Ni23.33Al10Zn20)"                       , "A1 + H-L21 (heat treated)"                                  , ""         , "306"   , ""             , ""        , ""          , ""     , ""
"79"    , "[CuMnNi]75Sn5Zn20 (Cu25Mn25Ni25Sn5Zn20)"                                  , "A1 + H-L21 (heat treated)"                                  , ""         , "286"   , ""             , ""        , ""          , ""     , ""
"79"    , "[CuMnNi]60Sn5Zn35 (Cu20Mn20Ni20Sn5Zn35)"                                  , "A1 + H-L21 + Mn+ (heat treated)"                            , ""         , "376"   , ""             , ""        , ""          , ""     , ""
"79"    , "[CuMnNi]70Sn10Zn20 (Cu23.33Mn23.33Ni23.33Sn10Zn20)"                       , "A1 + H-L21 + Mn+ (heat treated)"                            , ""         , "372"   , ""             , ""        , ""          , ""     , ""
