Repository: BaratiLab/Material-Database-Agent

# Material Database Agent

This repository contains the PDF inputs and local tooling needed to reproduce the Material Database Agent (MDA) benchmark workflows.

MDA is a multimodal, agentic literature-mining workflow. It converts scientific PDFs into markdown and extracted figures, sends each paper's parsed content to specialized subagents, writes one intermediate JSON file per paper, and then aggregates those JSON files into a final CSV material database.

## Repository Contents

- `PDFs_meltpoolnet/` - paper PDFs used for the MeltpoolNet benchmark.
- `PDFs_refrac/` - paper PDFs used for the refractory HEA/CCA benchmark.
- `BulkModulus_test_database_MPPolak_DMorgan.xlsx` - bulk modulus benchmark spreadsheet used for the prior text-only comparison.
- `marker_pdfs/` - copied local MCP server for converting PDF folders to markdown with image extraction. The virtual environment from `/home/ash/matdatabase/marker_pdfs/.venv` was intentionally not copied.

## Marker PDFs MCP Server

The copied MCP server is in `marker_pdfs/`. It exposes two tools:

- `convert_pdfs_to_markdown` - process selected numbered folders.
- `convert_all_pdfs_to_markdown` - process every folder under the configured input directory.

The server expects an input directory containing numbered subfolders. Each subfolder can contain one or more PDF files. It writes markdown, extracted images, and log files to the configured output directory while preserving the folder structure.

## Datasets Used

# Table 3 — HEA/CCA benchmark

Reproduces Table 3: mean absolute error (MAE) of four mechanical properties for
each of the five models, computed over the 100 manually mapped row pairs.

| Symbol      | Property                  | Units |
|-------------|---------------------------|-------|
| `sigma_y`   | yield strength            | MPa   |
| `sigma_max` | ultimate tensile strength | MPa   |
| `epsilon`   | elongation / strain       | %     |
| `E`         | Young's modulus           | GPa   |

## Files

```
table3_hea_cca/
├── hea_lib.py                # shared logic (readers, mapping parsers, MAE)
├── run_all.py                # runs all five models
├── table_1.csv               # ORIGINAL ground truth (shared by all models)
├── gpt54/  gpt52/  claude/  glm/  qwen/
│     ├── evaluate.py             # model-specific config + run
│     ├── <reconstructed>.csv     # RECONSTRUCTED dataset for this model
│     ├── row_mapping_100*.txt    # frozen 100-pair mapping used in the paper
│     └── results_reproduced.csv  # written when you run evaluate.py
```

| Model  | Reconstructed CSV                  | Row-mapping file |
|--------|------------------------------------|------------------|
| gpt54  | `inference_codex_1_79_compiled.csv`| `row_mapping_100.txt` |
| gpt52  | `inference_codex_1-79.csv`         | `row_mapping_100.txt` |
| claude | `refractory_hea_data.csv`          | `row_mapping_100.txt` |
| glm    | `refractory_data.csv`              | `row_mapping_100.txt` |
| qwen   | `alloy_properties.csv`             | `row_mapping_100_table1_vs_alloy_properties.txt` |

## Run

```bash
python3 run_all.py            # all five models
python3 claude/evaluate.py    # one model
```

## Method

The frozen mapping file lists 100 `(original_line, reconstructed_line)` pairs.
For each pair the four properties are read from `table_1.csv` and from the
model's reconstructed CSV, and

```
MAE(property) = mean( |orig - recon| )  over pairs where BOTH values are numeric.
```

### Why each model has its own row reader

The reconstructed CSVs differ in column headers and formatting, and the original
mapping generators parsed cells slightly differently. To reproduce the published
numbers *exactly*, each `evaluate.py` selects the reader that matches its
generator (all provided by `hea_lib.py`):

- **claude** — columns by header name, first-number cell parsing,
  `skipinitialspace=False`.
- **glm / qwen** — columns by header name, first-number parsing,
  `skipinitialspace=True` (their phase column contains quoted commas, which would
  otherwise shift later columns).
- **gpt54** — fixed forward indices (6,7,8,9); `safe_float` (a cell that is not a
  clean number, e.g. `"512 (compression)"`, is treated as missing) for
  sigma_y/sigma_max/epsilon; first-number parse for the `E` column (handles
  ground-truth entries like `"135 (203)"`).
- **gpt52** — ground truth by forward indices (6,7,8,9); reconstructed file by
  indices counted **from the end** of each row (its comma-containing phase column
  splits some rows, so the four property columns are read as the last four
  fields). Codex first-number parser throughout.

Line numbers are 1-based with the header on line 1 (first data row = line 2),
matching how the mappings were generated.

## Expected values (from the paper) — all reproduce exactly

| Property        | GPT-5.4  | GPT-5.2 | Claude Opus 4.6 | GLM 5V Turbo | Qwen-3.5 |
|-----------------|----------|---------|-----------------|--------------|----------|

File: result_reproducibility/table3_hea_cca/glm/refractory_data.csv (part 1 of 3)
Composition                               , Type_of_phases                                              , rho  , HV    , Type_of_tests, sigma_Y, sigma_max, epsilon, E      , Folder
CoFeNi                                    , FCC                                                         ,      ,       , C            ,        ,          ,        ,        ,      4
Al0.25CoFeNi                              , FCC                                                         ,      ,  200  , C            ,  158.4 ,          ,        ,        ,      4
Al0.5CoFeNi                               , FCC+BCC                                                     ,      ,  270  , C            ,  280   ,          ,        ,        ,      4
Al0.75CoFeNi                              , FCC+BCC                                                     ,      ,  340  , C            ,  500   ,   2787   ,   31.2 ,        ,      4
AlCoFeNi                                  , BCC                                                         ,      ,  450  , C            ,  967.4 ,          ,    7.9 ,        ,      4
CoFeNiSi0.25                              , FCC                                                         ,      ,  220  , C            ,  192.0 ,          ,        ,        ,      4
CoFeNiSi0.5                               , FCC+Ni3Si                                                   ,      ,  390  , C            ,  500   ,          ,        ,        ,      4
CoFeNiSi0.75                              , FCC+Ni3Si                                                   ,      ,  568  , C            , 1297.1 ,          ,        ,        ,      4
FeNiCoCrMn                                , FCC                                                         ,      ,       , T            ,  192   ,    480   ,   50   , 202    ,      5
FeNiCoCr                                  , FCC                                                         ,      ,       , T            ,  274   ,    560   ,   50   , 215    ,      5
FeNiCoMn                                  , FCC                                                         ,      ,       , T            ,  175   ,    450   ,   42   , 188    ,      5
NiCoCrMn                                  , FCC                                                         ,      ,       , T            ,  285   ,    570   ,   48   , 195    ,      5
FeNiCo                                    , FCC                                                         ,      ,       , T            ,  216   ,    500   ,   38   , 162    ,      5
NiCoCr                                    , FCC                                                         ,      ,       , T            ,  303   ,    680   ,   55   , 226    ,      5
FeNiMn                                    , FCC                                                         ,      ,       , T            ,  245   ,    480   ,   32   , 181    ,      5
NiCoMn                                    , FCC                                                         ,      ,       , T            ,  235   ,    510   ,   40   , 189    ,      5
CoCrFeNi                                  , FCC                                                         ,      ,       , T            ,  147   ,    413   ,   48.0 ,        ,      6
CoCrFeNiNb0.103                           , FCC+Laves                                                   ,      ,       , T            ,  317   ,    622   ,   19.2 ,        ,      6
CoCrFeNiNb0.155                           , FCC+Laves                                                   ,      ,       , T            ,  321   ,    744   ,   23.3 ,        ,      6
CoCrFeNiNb0.206                           , FCC+Laves                                                   ,      ,       , T            ,  402   ,    807   ,    8.6 ,        ,      6
CoCrFeNiNb0.309                           , FCC+Laves                                                   ,      ,       , T            ,  478   ,    879   ,    3.5 ,        ,      6
CoCrFeNiNb0.412                           , FCC+Laves                                                   ,      ,       , T            ,  637   ,   1004   ,    1.3 ,        ,      6
CoCrFeNi                                  , FCC                                                         ,      ,  116  ,              ,        ,          ,        ,        ,      7
Al0.25CoCrFeNi                            , FCC                                                         ,      ,  110  ,              ,        ,          ,        ,        ,      7
Al0.375CoCrFeNi                           , FCC                                                         ,      ,  130.8,              ,        ,          ,        ,        ,      7
Al0.5CoCrFeNi                             , FCC+BCC                                                     ,      ,  159  ,              ,        ,          ,        ,        ,      7
Al0.75CoCrFeNi                            , FCC+BCC                                                     ,      ,  388  ,              ,        ,          ,        ,        ,      7
Al0.875CoCrFeNi                           , BCC                                                         ,      ,  538  ,              ,        ,          ,        ,        ,      7
AlCoCrFeNi                                , BCC+B2                                                      ,      ,  484  ,              ,        ,          ,        ,        ,      7
Al1.25CoCrFeNi                            , BCC+B2                                                      ,      ,  487  ,              ,        ,          ,        ,        ,      7
Al1.5CoCrFeNi                             , BCC+B2                                                      ,      ,  484  ,              ,        ,          ,        ,        ,      7
Al2CoCrFeNi                               , BCC+B2                                                      ,      ,  509  ,              ,        ,          ,        ,        ,      7
CoCrFeNi                                  , FCC                                                         ,      ,  113  ,              ,        ,          ,        ,        ,      7
Al0.25CoCrFeNi                            , FCC                                                         ,      ,  113  ,              ,        ,          ,        ,        ,      7
Al0.375CoCrFeNi                           , FCC+BCC                                                     ,      ,  196  ,              ,        ,          ,        ,        ,      7
Al0.5CoCrFeNi                             , FCC+BCC                                                     ,      ,  209  ,              ,        ,          ,        ,        ,      7
Al0.75CoCrFeNi                            , FCC+BCC                                                     ,      ,  280  ,              ,        ,          ,        ,        ,      7
Al0.875CoCrFeNi                           , FCC+BCC                                                     ,      ,  361  ,              ,        ,          ,        ,        ,      7
AlCoCrFeNi                                , FCC+BCC                                                     ,      ,  433  ,              ,        ,          ,        ,        ,      7
Al1.25CoCrFeNi                            , BCC+B2                                                      ,      ,  499  ,              ,        ,          ,        ,        ,      7
Al1.5CoCrFeNi                             , BCC+B2                                                      ,      ,  517.3,              ,        ,          ,        ,        ,      7
Al2CoCrFeNi                               , BCC+B2                                                      ,      ,  512.4,              ,        ,          ,        ,        ,      7
CoCrFeNi                                  , FCC                                                         ,      ,  325  ,              ,        ,          ,        ,        ,      7
Al0.25CoCrFeNi                            , FCC                                                         ,      ,  346  ,              ,        ,          ,        ,        ,      7
Al0.375CoCrFeNi                           , FCC+BCC                                                     ,      ,  360  ,              ,        ,          ,        ,        ,      7
Al0.5CoCrFeNi                             , FCC+BCC                                                     ,      ,  368  ,              ,        ,          ,        ,        ,      7
Al0.75CoCrFeNi                            , FCC+BCC                                                     ,      ,  434  ,              ,        ,          ,        ,        ,      7
Al0.875CoCrFeNi                           , FCC+BCC                                                     ,      ,  497  ,              ,        ,          ,        ,        ,      7
CoCrFeMo0.5Ni                             , FCC+σ                                                       ,      ,  220  ,              ,        ,          ,        ,        ,      8
Al0.5CoCrFeMo0.5Ni                        , FCC+σ                                                       ,      ,  440  ,              ,        ,          ,        ,        ,      8
Al1.0CoCrFeMo0.5Ni                        , B2+σ                                                        ,      ,  720  ,              ,        ,          ,        ,        ,      8
Al1.5CoCrFeMo0.5Ni                        , B2+σ                                                        ,      ,  665  ,              ,        ,          ,        ,        ,      8
Al2.0CoCrFeMo0.5Ni                        , B2+BCC                                                      ,      ,  615  ,              ,        ,          ,        ,        ,      8
CoCrFeNiTi                                , FCC                                                         ,      ,       , C            ,        ,   2020   ,    9.0 , 134.6  ,      9
CoCrFeNiTiAl0.5                           , BCC+BCC+Laves                                               ,      ,       , C            ,        ,   1600   ,    9.9 , 106.8  ,      9
CoCrFeNiTiAl1.0                           , BCC+B2+Laves                                                ,      ,       , C            ,        ,   2280   ,    6.4 , 147.6  ,      9
CoCrFeNiTiAl1.5                           , BCC+BCC                                                     ,      ,       , C            ,        ,   2110   ,    9.8 , 133.4  ,      9
CoCrFeNiTiAl2.0                           , BCC+BCC                                                     ,      ,       , C            ,        ,   1030   ,    5.2 ,  93.5  ,      9
Co1.5CrFeNi1.5Ti0.5                       , FCC+η                                                       ,      ,  509  ,              ,        ,          ,        ,        ,     10
Al0.2Co1.5CrFeNi1.5Ti0.5                  , FCC                                                         ,      ,  487  ,              ,        ,          ,        ,        ,     10
Co1.5CrFeNi1.5Ti                          , FCC+η                                                       ,      ,  654  ,              ,        ,          ,        ,        ,     10
Al0.2Co1.5CrFeNi1.5Ti                     , FCC+η                                                       ,      ,  717  ,              ,        ,          ,        ,        ,     10
FeNiCrCo0.3Al0.7                          , BCC(A2)+BCC(B2)+FCC                                         ,      ,  624  , C            , 2033   ,   2635   ,    8.12,        ,     11
FeNiCrCoAl                                , BCC                                                         ,      ,       , C            , 1251   ,   2004   ,   32.7 ,        ,     11
FeNiCrCoAl0.25                            , FCC                                                         ,      ,  110  ,              ,        ,          ,        ,        ,     11
FeNiCrCoAl0.5                             , BCC+FCC                                                     ,      ,  159  ,              ,        ,          ,        ,        ,     11
FeNiCrCoAl0.75                            , BCC+FCC                                                     ,      ,  388  ,              ,        ,          ,        ,        ,     11
FeNiCrCoAl0.875                           , BCC                                                         ,      ,  538  ,              ,        ,          ,        ,        ,     11
FeNiCrCoAl1                               , BCC                                                         ,      ,  484  ,              ,        ,          ,        ,        ,     11
FeNiCrCoAl2                               , BCC                                                         ,      ,  509  ,              ,        ,          ,        ,        ,     11
FeNiCrCuCo                                , FCC                                                         ,      ,  286  ,              ,        ,          ,        ,        ,     13
FeNiCrCuAl                                , FCC+BCC                                                     ,      ,  342  ,              ,        ,          ,        ,        ,     13
FeNiCrCuMo                                , FCC                                                         ,      ,  263  ,              ,        ,          ,        ,        ,     13
FeNiCrCuMn                                , FCC+BCC                                                     ,      ,  296  ,              ,        ,          ,        ,        ,     13
FeNiCrCuZr                                , BCC+compounds                                               ,      ,  566  ,              ,        ,          ,        ,        ,     13
FeNiCrCoAl                                , BCC                                                         ,      ,  395  ,              ,        ,          ,        ,        ,     13
FeNiCrCoAl1.5                             , BCC                                                         ,      ,  402  ,              ,        ,          ,        ,        ,     13
FeNiCrCoAl2                               , BCC                                                         ,      ,  432  ,              ,        ,          ,        ,        ,     13
FeNiCrCoAl2.5                             , BCC                                                         ,      ,  487  ,              ,        ,          ,        ,        ,     13
FeNiCrCoAl3                               , BCC                                                         ,      ,  506  ,              ,        ,          ,        ,        ,     13
AlCrFeCoNi                                , BCC+B2                                                      ,      ,       , C            , 1250.96,   2004.23,   32.7 ,        ,     14
CrFeCoNiCuTi                              ,                                                             ,      ,       , C            , 1272   ,   1272   ,    1.6 ,        ,     14
AlCrMnFeCoNiCuTiV                         ,                                                             ,      ,       , C            , 1862   ,   2431   ,    0.95,        ,     14
CrFeCoNiCuTi0.5                           ,                                                             ,      ,       , C            ,  700   ,   1650   ,   21.26,        ,     14
AlCoCrFeNi                                , BCC                                                         ,      ,       , C            , 1051   ,          ,        ,        ,     15
AlCoCrFeNiMo0.1                           , BCC                                                         ,      ,       , C            , 1804   ,   2280   ,    9.1 ,        ,     15
AlCoCrFeNiMo0.2                           , BCC+sigma                                                   ,      ,       , C            , 2456   ,   2953   ,    3.4 ,        ,     15
AlCoCrFeNiMo0.3                           , BCC+sigma                                                   ,      ,       , C            , 2649   ,   3208   ,    3.3 ,        ,     15
AlCoCrFeNiMo0.4                           , BCC+sigma                                                   ,      ,       , C            , 2670   ,   3161   ,    3.0 ,        ,     15
AlCoCrFeNiMo0.5                           , BCC+sigma                                                   ,      ,       , C            , 2757   ,   3036   ,    2.5 ,        ,     15
AlCoCrFeNi                                , BCC                                                         ,      ,       , C            , 1110   ,          ,        ,        ,     16
AlCoCrFeNiSi0.2                           , BCC                                                         ,      ,       , C            , 1265   ,   2173   ,   13.76,        ,     16
AlCoCrFeNiSi0.4                           , BCC                                                         ,      ,       , C            , 1481   ,   2444   ,   13.38,        ,     16
AlCoCrFeNiSi0.6                           , BCC+delta                                                   ,      ,       , C            , 1834   ,   2195   ,    2.56,        ,     16
AlCoCrFeNiSi0.8                           , BCC+delta                                                   ,      ,       , C            , 2179   ,   2664   ,    1.77,        ,     16
AlCoCrFeNiSi1.0                           , BCC+delta                                                   ,      ,       , C            , 2411   ,   2950   ,    1.17,        ,     16
AlCoCrFeNi                                , BCC                                                         ,      ,       , C            , 1138   ,          ,        , 125.1  ,     17
AlCoCrFeNiC0.1                            , BCC+epsilon                                                 ,      ,       , C            ,  957   ,   2550   ,   10.52, 213.2  ,     17
AlCoCrFeNiC0.2                            , BCC+epsilon                                                 ,      ,       , C            ,  906   ,   2386   ,    8.68, 150.9  ,     17
AlCoCrFeNiC0.3                            , BCC+epsilon                                                 ,      ,       , C            ,  867   ,   2178   ,    7.82, 137.2  ,     17
AlCoCrFeNiC0.4                            , BCC+epsilon                                                 ,      ,       , C            , 1056   ,   2375   ,    6.67, 156.1  ,     17
AlCoCrFeNiC0.5                            , BCC+epsilon                                                 ,      ,       , C            , 1060   ,   2250   ,    5.6 , 180.8  ,     17
AlCoCrFeNiC1.0                            , BCC+epsilon+graphite                                        ,      ,       , C            , 1251   ,   2166   ,    7.04,  75.1  ,     17
AlCoCrFeNiC1.5                            , BCC+epsilon+graphite                                        ,      ,       , C            , 1255   ,   2083   ,    5.54,  72.5  ,     17
AlCoCrFeNi                                , BCC                                                         ,      ,       , C            , 1051   ,          ,        ,        ,     19
AlCoCrFeNiMo0.1                           , BCC                                                         ,      ,       , C            , 1804   ,   2280   ,    9.1 ,        ,     19
AlCoCrFeNiMo0.2                           , BCC+sigma                                                   ,      ,       , C            , 2456   ,   2953   ,    3.4 ,        ,     19
AlCoCrFeNiMo0.3                           , BCC+sigma                                                   ,      ,       , C            , 2649   ,   3208   ,    3.3 ,        ,     19
AlCoCrFeNiMo0.4                           , BCC+sigma                                                   ,      ,       , C            , 2670   ,   3161   ,    3.0 ,        ,     19
AlCoCrFeNiMo0.5                           , BCC+sigma                                                   ,      ,       , C            , 2757   ,   3036   ,    2.5 ,        ,     19
AlCoCrFeNi                                , BCC                                                         ,      ,  520  , C            , 1373   ,   3531   ,   24.5 ,        ,     20
AlCoCrFeNb0.1Ni                           , BCC                                                         ,      ,  569  , C            , 1641   ,   3285   ,   17.2 ,        ,     20
AlCoCrFeNb0.25Ni                          , BCC+Laves                                                   ,      ,  668  , C            , 1959   ,   3008   ,   10.5 ,        ,     20
AlCoCrFeNb0.5Ni                           , BCC+Laves                                                   ,      ,  747  , C            , 2473   ,   3170   ,    4.1 ,        ,     20
AlCoCrFeNb0.75Ni                          , Laves+BCC                                                   ,      ,       ,              ,        ,          ,        ,        ,     20
AlCo0.5CrFeMo0.5Ni                        , BCC+sigma                                                   ,      ,  788  ,              ,        ,          ,        ,        ,     21
AlCo1.0CrFeMo0.5Ni                        , BCC+sigma                                                   ,      ,  770  ,              ,        ,          ,        ,        ,     21
AlCo1.5CrFeMo0.5Ni                        , BCC+sigma                                                   ,      ,  711  ,              ,        ,          ,        ,        ,     21
AlCo2.0CrFeMo0.5Ni                        , BCC+FCC+sigma                                               ,      ,  596  ,              ,        ,          ,        ,        ,     21
AlCoCrFe0.6Mo0.5Ni                        , BCC+sigma                                                   ,      ,  828  ,              ,        ,          ,        ,        ,     22
AlCoCrFe1.0Mo0.5Ni                        , BCC+sigma                                                   ,      ,  818  ,              ,        ,          ,        ,        ,     22
AlCoCrFe1.5Mo0.5Ni                        , BCC+sigma                                                   ,      ,  726  ,              ,        ,          ,        ,        ,     22
AlCoCrFe2.0Mo0.5Ni                        , BCC+sigma                                                   ,      ,  723  ,              ,        ,          ,        ,        ,     22
AlCoCrFeMo0.5                             , B2+sigma                                                    ,      ,  904  ,              ,        ,          ,        ,        ,     23
AlCoCrFeMo0.5Ni0.5                        , B2+sigma                                                    ,      ,  770  ,              ,        ,          ,        ,        ,     23
AlCoCrFeMo0.5Ni1.0                        , B2+sigma                                                    ,      ,  770  ,              ,        ,          ,        ,        ,     23
AlCoCrFeMo0.5Ni1.5                        , B2+FCC+sigma                                                ,      ,  627  ,              ,        ,          ,        ,        ,     23
AlCoCrFeMo0.5Ni2.0                        , B2+FCC+sigma                                                ,      ,  404  ,              ,        ,          ,        ,        ,     23
AlCoCrFeNi                                , BCC                                                         ,      ,       , C            , 1110   ,          ,        ,        ,     24
AlCoCrFeNiSi0.2                           , BCC                                                         ,      ,       , C            , 1265   ,   2173   ,   13.76,        ,     24
AlCoCrFeNiSi0.4                           , BCC                                                         ,      ,       , C            , 1481   ,   2444   ,   13.38,        ,     24
AlCoCrFeNiSi0.6                           , BCC                                                         ,      ,       , C            , 1834   ,   2195   ,    2.56,        ,     24
AlCoCrFeNiSi0.8                           , BCC+delta                                                   ,      ,       , C            , 2179   ,   2664   ,    1.77,        ,     24
AlCoCrFeNiSi1.0                           , BCC+delta                                                   ,      ,       , C            , 2411   ,   2950   ,    1.17,        ,     24
Ti0.5CrFeCoNiCu                           , FCC                                                         ,      ,       , C            ,  700   ,   1650   ,   28.7 ,  92.73 ,     25
Ti0.5CrFeCoNiAl0.25Cu0.75                 , FCC                                                         ,      ,       , C            ,  750   ,   1970   ,   38.5 , 102.85 ,     25
Ti0.5CrFeCoNiAl0.5Cu0.5                   , FCC+BCC                                                     ,      ,       , C            , 1580   ,   2389   ,   17.4 , 160.54 ,     25
Ti0.5CrFeCoNiAl0.75Cu0.25                 , BCC                                                         ,      ,       , C            , 1900   ,   2697   ,   12.0 , 164.14 ,     25
Ti0.5CrFeCoNiAl                           , BCC                                                         ,      ,       , C            , 2040   ,   3135   ,   24.2 ,  72.68 ,     25
AlCoCrFeNi                                , BCC                                                         ,      ,       , C            , 1500   ,   2830   ,   27.9 , 127.0  ,     26
AlCoCrFeNiTi0.5                           , BCC                                                         ,      ,       , C            , 2260   ,   3140   ,   24.4 , 177.7  ,     26
AlCoCrFeNiTi                              , BCC                                                         ,      ,       , C            , 1860   ,   2580   ,   10.5 ,  90.1  ,     26
AlCoCrFeNiTi1.5                           , BCC+Laves                                                   ,      ,       , C            , 2220   ,   2720   ,    6.6 , 159.8  ,     26
CuTiVFeNiZr                               ,                                                             ,      ,  590  ,              ,        ,          ,        ,        ,     27
AlTiVFeNiZr                               ,                                                             ,      ,  800  ,              ,        ,          ,        ,        ,     27
MoTiVFeNiZr                               ,                                                             ,      ,  740  ,              ,        ,          ,        ,        ,     27
CuTiVFeNiZrCo                             ,                                                             ,      ,  630  ,              ,        ,          ,        ,        ,     27
AlTiVFeNiZrCo                             ,                                                             ,      ,  790  ,              ,        ,          ,        ,        ,     27
MoTiVFeNiZrCo                             ,                                                             ,      ,  790  ,              ,        ,          ,        ,        ,     27
CuTiVFeNiZrCoCr                           ,                                                             ,      ,  680  ,              ,        ,          ,        ,        ,     27
AlTiVFeNiZrCoCr                           ,                                                             ,      ,  780  ,              ,        ,          ,        ,        ,     27
MoTiVFeNiZrCoCr                           ,                                                             ,      ,  850  ,              ,        ,          ,        ,        ,     27
CuCoNiCrAl0.5Fe                           , FCC                                                         ,      ,       , C            ,        ,          ,   30   , 114    ,     27
CuCoNiCrAl0.8Fe                           , FCC+BCC                                                     ,      ,       ,              ,        ,          ,        , 145    ,     27
CuCoNiCrAl1.0Fe                           , FCC+BCC                                                     ,      ,       , C            ,        ,          ,        , 163    ,     27
CuCoNiCrFe                                , FCC                                                         ,      ,  133  ,              ,        ,          ,        ,        ,     27
CuCoNiCrAlFe                              , FCC+BCC                                                     ,      ,  655  ,              ,        ,          ,        ,        ,     27
CuCoNiCrAl2.0Fe                           , BCC                                                         ,      ,       , C            ,        ,          ,        ,        ,     27
CuCoNiCrAlFeTiV                           , BCC                                                         ,      ,       ,              ,        ,          ,        ,        ,     27
Cu0.5CoNiCrAl                             , BCC                                                         ,      ,       ,              ,        ,          ,        ,        ,     27
CuCoNiCrAlFeMoTiVZr                       , BCC+amorphous                                               ,      ,       ,              ,        ,          ,        ,        ,     27
Al0CoCr20Fe20Mn20Ni20                     , FCC                                                         ,      ,  176  , T            ,  209   ,    496   ,   61.7 ,        ,     28
Al2CoCr20Fe20Mn20Ni20                     , FCC                                                         ,      ,  177  , T            ,  215   ,    505   ,   56   ,        ,     28
Al3CoCr20Fe20Mn20Ni20                     , FCC                                                         ,      ,  178  , T            ,  220   ,    510   ,   53   ,        ,     28
Al4CoCr20Fe20Mn20Ni20                     , FCC                                                         ,      ,  179  , T            ,  228   ,    515   ,   50   ,        ,     28
Al7CoCr20Fe20Mn20Ni20                     , FCC                                                         ,      ,  182  , T            ,  242   ,    529   ,   47.2 ,        ,     28
Al8CoCr20Fe20Mn20Ni20                     , FCC+BCC                                                     ,      ,  210  , T            ,  310   ,    640   ,   30   ,        ,     28
Al9CoCr20Fe20Mn20Ni20                     , FCC+BCC                                                     ,      ,  270  , T            ,  440   ,    810   ,   18   ,        ,     28
Al10CoCr20Fe20Mn20Ni20                    , FCC+BCC                                                     ,      ,  340  , T            ,  600   ,    980   ,   12   ,        ,     28
Al11CoCr20Fe20Mn20Ni20                    , FCC+BCC                                                     ,      ,  390  , T            ,  832   ,   1174   ,    7.7 ,        ,     28
Al12CoCr20Fe20Mn20Ni20                    , FCC+BCC                                                     ,      ,  460  , T            ,        ,          ,        ,        ,     28
Al13CoCr20Fe20Mn20Ni20                    , FCC+BCC                                                     ,      ,  500  , T            ,        ,          ,        ,        ,     28
Al14CoCr20Fe20Mn20Ni20                    , FCC+BCC                                                     ,      ,  538  , T            ,        ,          ,        ,        ,     28
Al15CoCr20Fe20Mn20Ni20                    , FCC+BCC                                                     ,      ,  545  , T            ,        ,          ,        ,        ,     28
Al16CoCr20Fe20Mn20Ni20                    , BCC                                                         ,      ,  555  ,              ,        ,          ,        ,        ,     28
Al20CoCr20Fe20Mn20Ni20                    , BCC                                                         ,      ,  560  ,              ,        ,          ,        ,        ,     28
CoCrFeMnNi                                , FCC                                                         ,      ,  144  , C            ,        ,          ,        ,        ,     29
CoCrFeMnNi                                , FCC                                                         ,      ,  135  , C            ,  230   ,          ,   75   ,        ,     29
CoCrFeMnNiV0.25                           , FCC                                                         ,      ,  151  , C            ,        ,          ,        ,        ,     29
CoCrFeMnNiV0.25                           , FCC+sigma                                                   ,      ,  144  , C            ,  200   ,          ,   75   ,        ,     29
CoCrFeMnNiV0.5                            , FCC+sigma                                                   ,      ,  186  , C            ,        ,          ,        ,        ,     29
CoCrFeMnNiV0.5                            , FCC+sigma                                                   ,      ,  275  , C            ,  620   ,          ,   75   ,        ,     29
CoCrFeMnNiV0.75                           , FCC+sigma                                                   ,      ,  342  , C            ,        ,          ,        ,        ,     29
CoCrFeMnNiV0.75                           , FCC+sigma                                                   ,      ,  380  , C            ,  740   ,   1325   ,    7.8 ,        ,     29
CoCrFeMnNiV                               , sigma+FCC                                                   ,      ,  650  , C            ,        ,          ,        ,        ,     29
CoCrFeMnNiV                               , sigma+FCC                                                   ,      ,  636  , C            , 1660   ,   1845   ,    0.5 ,        ,     29
Al0.3CrFe1.5MnNi0.5                       , BCC+FCC                                                     ,      ,  297  ,              ,        ,          ,        ,        ,     30
Al0.3CrFe1.5MnNi0.5                       , BCC+FCC                                                     ,      ,  358  ,              ,        ,          ,        ,        ,     30
Al0.3CrFe1.5MnNi0.5                       , BCC+FCC                                                     ,      ,  339  ,              ,        ,          ,        ,        ,     30
Al0.3CrFe1.5MnNi0.5                       , BCC+FCC                                                     ,      ,  359  ,              ,        ,          ,        ,        ,     30
Al0.3CrFe1.5MnNi0.5                       , BCC+FCC                                                     ,      ,  386  ,              ,        ,          ,        ,        ,     30
Al0.3CrFe1.5MnNi0.5                       , BCC+FCC                                                     ,      ,  407  ,              ,        ,          ,        ,        ,     30
Al0.3CrFe1.5MnNi0.5                       , BCC+FCC                                                     ,      ,  446  ,              ,        ,          ,        ,        ,     30
Al0.5CrFe1.5MnNi0.5                       , BCC                                                         ,      ,  396  ,              ,        ,          ,        ,        ,     30
Al0.5CrFe1.5MnNi0.5                       , BCC                                                         ,      ,  428  ,              ,        ,          ,        ,        ,     30
Al0.5CrFe1.5MnNi0.5                       , BCC                                                         ,      ,  394  ,              ,        ,          ,        ,        ,     30
Al0.5CrFe1.5MnNi0.5                       , BCC                                                         ,      ,  428  ,              ,        ,          ,        ,        ,     30
Al0.5CrFe1.5MnNi0.5                       , BCC                                                         ,      ,  457  ,              ,        ,          ,        ,        ,     30
Al0.5CrFe1.5MnNi0.5                       , BCC                                                         ,      ,  464  ,              ,        ,          ,        ,        ,     30
Al0.5CrFe1.5MnNi0.5                       , BCC                                                         ,      ,  480  ,              ,        ,          ,        ,        ,     30
AlCrFeNi                                  , BCC+BCC                                                     ,      ,  472.4, C            , 1406.2 ,   2926.5 ,   28.5 ,        ,     31
AlCrFeNiMo0.2                             , BCC+BCC                                                     ,      ,  548.5, C            , 1487.4 ,   3222   ,   28.7 ,        ,     31
AlCrFeNiMo0.5                             , BCC+BCC                                                     ,      ,  621.5, C            , 1748.6 ,   2643.5 ,   12.6 ,        ,     31
AlCrFeNiMo0.8                             , BCC+σ                                                       ,      ,  853.8, C            , 1512.5 ,   1512.5 ,    0   ,        ,     31
AlCrFeNiMo1.0                             , BCC+σ                                                       ,      ,  911.5, C            ,        ,          ,        ,        ,     31
Cu0.5CoCrFeNi                             , FCC                                                         ,      ,  174  ,              ,        ,          ,        ,        ,     33
Al0CoCrCuFeNi                             , FCC                                                         ,      ,       ,              ,        ,          ,        ,        ,     34
Al0.5CoCrCuFeNi                           , FCC                                                         ,      ,       ,              ,        ,          ,        ,        ,     34
Al0.8CoCrCuFeNi                           , FCC+BCC                                                     ,      ,       ,              ,        ,          ,        ,        ,     34
Al1.0CoCrCuFeNi                           , FCC+BCC                                                     ,      ,       ,              ,        ,          ,        ,        ,     34
Al1.5CoCrCuFeNi                           , FCC+BCC                                                     ,      ,       ,              ,        ,          ,        ,        ,     34
Al2.0CoCrCuFeNi                           , FCC+BCC                                                     ,      ,       ,              ,        ,          ,        ,        ,     34
Al2.5CoCrCuFeNi                           , BCC                                                         ,      ,       ,              ,        ,          ,        ,        ,     34
Al3.0CoCrCuFeNi                           , BCC                                                         ,      ,       ,              ,        ,          ,        ,        ,     34
CoCrCuFeNi                                , FCC                                                         ,      ,       , C            ,  230   ,    888   ,   50.2 ,  55.6  ,     35
CoCrCuFeNiTi0.5                           , FCC                                                         ,      ,       , C            ,  700   ,   1650   ,   21.6 ,  98.6  ,     35
CoCrCuFeNiTi0.8                           , FCC+Laves(Fe2Ti)                                            ,      ,       , C            , 1042   ,   1848   ,    2.11, 128.3  ,     35
CoCrCuFeNiTi                              , FCC+Laves(Fe2Ti)                                            ,      ,       , C            , 1272   ,   1272   ,    0   ,  76.5  ,     35
Al0.5CoCrCuFeNi                           , FCC                                                         ,      ,       ,              ,        ,          ,        ,        ,     36
