Repository: BaratiLab/Material-Database-Agent

# Material Database Agent

This repository contains the PDF inputs and local tooling needed to reproduce the Material Database Agent (MDA) benchmark workflows.

MDA is a multimodal, agentic literature-mining workflow. It converts scientific PDFs into markdown and extracted figures, sends each paper's parsed content to specialized subagents, writes one intermediate JSON file per paper, and then aggregates those JSON files into a final CSV material database.

## Repository Contents

- `PDFs_meltpoolnet/` - paper PDFs used for the MeltpoolNet benchmark.
- `PDFs_refrac/` - paper PDFs used for the refractory HEA/CCA benchmark.
- `BulkModulus_test_database_MPPolak_DMorgan.xlsx` - bulk modulus benchmark spreadsheet used for the prior text-only comparison.
- `marker_pdfs/` - copied local MCP server for converting PDF folders to markdown with image extraction. The virtual environment from `/home/ash/matdatabase/marker_pdfs/.venv` was intentionally not copied.

## Marker PDFs MCP Server

The copied MCP server is in `marker_pdfs/`. It exposes two tools:

- `convert_pdfs_to_markdown` - process selected numbered folders.
- `convert_all_pdfs_to_markdown` - process every folder under the configured input directory.

The server expects an input directory containing numbered subfolders. Each subfolder can contain one or more PDF files. It writes markdown, extracted images, and log files to the configured output directory while preserving the folder structure.

## Datasets Used

# Table 3 — HEA/CCA benchmark

Reproduces Table 3: mean absolute error (MAE) of four mechanical properties for
each of the five models, computed over the 100 manually mapped row pairs.

| Symbol      | Property                  | Units |
|-------------|---------------------------|-------|
| `sigma_y`   | yield strength            | MPa   |
| `sigma_max` | ultimate tensile strength | MPa   |
| `epsilon`   | elongation / strain       | %     |
| `E`         | Young's modulus           | GPa   |

## Files

```
table3_hea_cca/
├── hea_lib.py                # shared logic (readers, mapping parsers, MAE)
├── run_all.py                # runs all five models
├── table_1.csv               # ORIGINAL ground truth (shared by all models)
├── gpt54/  gpt52/  claude/  glm/  qwen/
│     ├── evaluate.py             # model-specific config + run
│     ├── <reconstructed>.csv     # RECONSTRUCTED dataset for this model
│     ├── row_mapping_100*.txt    # frozen 100-pair mapping used in the paper
│     └── results_reproduced.csv  # written when you run evaluate.py
```

| Model  | Reconstructed CSV                  | Row-mapping file |
|--------|------------------------------------|------------------|
| gpt54  | `inference_codex_1_79_compiled.csv`| `row_mapping_100.txt` |
| gpt52  | `inference_codex_1-79.csv`         | `row_mapping_100.txt` |
| claude | `refractory_hea_data.csv`          | `row_mapping_100.txt` |
| glm    | `refractory_data.csv`              | `row_mapping_100.txt` |
| qwen   | `alloy_properties.csv`             | `row_mapping_100_table1_vs_alloy_properties.txt` |

## Run

```bash
python3 run_all.py            # all five models
python3 claude/evaluate.py    # one model
```

## Method

The frozen mapping file lists 100 `(original_line, reconstructed_line)` pairs.
For each pair the four properties are read from `table_1.csv` and from the
model's reconstructed CSV, and

```
MAE(property) = mean( |orig - recon| )  over pairs where BOTH values are numeric.
```

### Why each model has its own row reader

The reconstructed CSVs differ in column headers and formatting, and the original
mapping generators parsed cells slightly differently. To reproduce the published
numbers *exactly*, each `evaluate.py` selects the reader that matches its
generator (all provided by `hea_lib.py`):

- **claude** — columns by header name, first-number cell parsing,
  `skipinitialspace=False`.
- **glm / qwen** — columns by header name, first-number parsing,
  `skipinitialspace=True` (their phase column contains quoted commas, which would
  otherwise shift later columns).
- **gpt54** — fixed forward indices (6,7,8,9); `safe_float` (a cell that is not a
  clean number, e.g. `"512 (compression)"`, is treated as missing) for
  sigma_y/sigma_max/epsilon; first-number parse for the `E` column (handles
  ground-truth entries like `"135 (203)"`).
- **gpt52** — ground truth by forward indices (6,7,8,9); reconstructed file by
  indices counted **from the end** of each row (its comma-containing phase column
  splits some rows, so the four property columns are read as the last four
  fields). Codex first-number parser throughout.

Line numbers are 1-based with the header on line 1 (first data row = line 2),
matching how the mappings were generated.

## Expected values (from the paper) — all reproduce exactly

| Property        | GPT-5.4  | GPT-5.2 | Claude Opus 4.6 | GLM 5V Turbo | Qwen-3.5 |
|-----------------|----------|---------|-----------------|--------------|----------|

File: result_reproducibility/table3_hea_cca/gpt52/inference_codex_1-79.csv (part 1 of 6)
Composition (atomic)                                                                                      , Type of phases                                                                      , ρ represents the density (in g/cm^3), HV is the hardness in Vickers, "Type of tests, C and T stands for compression and tension"    , σY is the Yield strength (MPa), σmax is the ultimate strength (MPa), ε is the elongation (in percentage), E is the Young's modulus (GPa)
FeNiCrCo0.3Al0.7                                                                                          , BCC1 + BCC2 + FCC                                                                   ,                                     ,                              , C                                                              ,                        2033   ,                             2635   ,                                8.12,                           
FeNiCrCoAl                                                                                                , BCC                                                                                 ,                                     ,                              , C                                                              ,                        1251   ,                             2004   ,                               32.7 ,                           
AlCrFeCoNi                                                                                                , BCC (ordered BCC solid solution)                                                    ,                                     ,                              , C                                                              ,                        1250.96,                             2004.23,                               32.7 ,                           
CrFeCoNiCuTi                                                                                              ,                                                                                     ,                                     ,                              , C                                                              ,                        1272   ,                             1272   ,                                1.6 ,                           
AlCrMnFeCoNiCuTiV                                                                                         ,                                                                                     ,                                     ,                              , C                                                              ,                        1862   ,                             2431   ,                                0.95,                           
CrFeCoNiCuTi0.5                                                                                           ,                                                                                     ,                                     ,                              , C                                                              ,                         700   ,                             1650   ,                               21.26,                           
AlCoCrFeNi                                                                                                , BCC                                                                                 ,                                     ,                              , C                                                              ,                        1051   ,                                    ,                                    ,                           
AlCoCrFeNiMo0.1                                                                                           , BCC                                                                                 ,                                     ,                              , C                                                              ,                        1804   ,                             2280   ,                                9.1 ,                           
AlCoCrFeNiMo0.2                                                                                           , BCC + alpha (lamellar eutectic)                                                     ,                                     ,                              , C                                                              ,                        2456   ,                             2953   ,                                3.4 ,                           
AlCoCrFeNiMo0.3                                                                                           , BCC + alpha (lamellar eutectic)                                                     ,                                     ,                              , C                                                              ,                        2649   ,                             3208   ,                                3.3 ,                           
AlCoCrFeNiMo0.4                                                                                           , BCC + alpha (lamellar eutectic)                                                     ,                                     ,                              , C                                                              ,                        2670   ,                             3161   ,                                3   ,                           
AlCoCrFeNiMo0.5                                                                                           , BCC + alpha (lamellar eutectic)                                                     ,                                     ,                              , C                                                              ,                        2757   ,                             3036   ,                                2.5 ,                           
AlCoCrFeNi                                                                                                , BCC solid solution                                                                  ,                                     ,                              , C                                                              ,                        1110   ,                                    ,                                    ,                           
AlCoCrFeNiSi0.2                                                                                           , BCC solid solution with nanoscale cellular precipitates                             ,                                     ,                              , C                                                              ,                        1265   ,                             2173   ,                               13.76,                           
AlCoCrFeNiSi0.4                                                                                           , BCC solid solution                                                                  ,                                     ,                              , C                                                              ,                        1481   ,                             2444   ,                               13.38,                           
AlCoCrFeNiSi0.6                                                                                           , Primarily BCC solid solution with grain-boundary delta phase                        ,                                     ,                              , C                                                              ,                        1834   ,                             2195   ,                                2.56,                           
AlCoCrFeNiSi0.8                                                                                           , BCC solid solution with delta phase                                                 ,                                     ,                              , C                                                              ,                        2179   ,                             2664   ,                                1.77,                           
AlCoCrFeNiSi                                                                                              , BCC solid solution with delta phase                                                 ,                                     ,                              , C                                                              ,                        2411   ,                             2950   ,                                1.17,                           
AlCoCrFeNi                                                                                                , BCC                                                                                 ,                                     ,                              , C                                                              ,                        1138   ,                                    ,                                    ,                        125.1
AlCoCrFeNiC0.1                                                                                            , BCC + carbonization (epsilon phase)                                                 ,                                     ,                              , C                                                              ,                         957   ,                             2550   ,                               10.52,                        213.2
AlCoCrFeNiC0.2                                                                                            , BCC + carbonization (epsilon phase)                                                 ,                                     ,                              , C                                                              ,                         906   ,                             2386   ,                                8.68,                        150.9
AlCoCrFeNiC0.3                                                                                            , BCC + carbonization (epsilon phase)                                                 ,                                     ,                              , C                                                              ,                         867   ,                             2178   ,                                7.82,                        137.2
AlCoCrFeNiC0.4                                                                                            , BCC + carbonization (epsilon phase)                                                 ,                                     ,                              , C                                                              ,                        1056   ,                             2375   ,                                6.67,                        156.1
AlCoCrFeNiC0.5                                                                                            , BCC + carbonization (epsilon phase)                                                 ,                                     ,                              , C                                                              ,                        1060   ,                             2250   ,                                5.6 ,                        180.8
AlCoCrFeNiC                                                                                               , BCC + carbonization (epsilon phase) + graphite                                      ,                                     ,                              , C                                                              ,                        1251   ,                             2166   ,                                7.04,                         75.1
Al0.67Co0.67Cr0.67Fe0.67Ni0.67C                                                                           , BCC + carbonization (epsilon phase) + graphite                                      ,                                     ,                              , C                                                              ,                        1255   ,                             2083   ,                                5.54,                         72.5
AlCoCrFeNi                                                                                                , BCC                                                                                 ,                                     ,                              , C                                                              ,                        1051   ,                                    ,                                    ,                           
AlCoCrFeNiMo0.1                                                                                           , BCC                                                                                 ,                                     ,                              , C                                                              ,                        1804   ,                             2280   ,                                9.1 ,                           
AlCoCrFeNiMo0.2                                                                                           , BCC + alpha phase (lamellar eutectic)                                               ,                                     ,                              , C                                                              ,                        2456   ,                             2953   ,                                3.4 ,                           
AlCoCrFeNiMo0.3                                                                                           , BCC + alpha phase (lamellar eutectic)                                               ,                                     ,                              , C                                                              ,                        2649   ,                             3208   ,                                3.3 ,                           
AlCoCrFeNiMo0.4                                                                                           , BCC + alpha phase (lamellar eutectic)                                               ,                                     ,                              , C                                                              ,                        2670   ,                             3161   ,                                3.0 ,                           
AlCoCrFeNiMo0.5                                                                                           , BCC + alpha phase (lamellar eutectic)                                               ,                                     ,                              , C                                                              ,                        2757   ,                             3036   ,                                2.5 ,                           
AlCoCrFeNi                                                                                                , BCC                                                                                 ,                                     ,                        520   , C                                                              ,                        1373   ,                             3531   ,                               24.5 ,                           
AlCoCrFeNb0.1Ni                                                                                           , BCC (minor interdendritic Laves observed by SEM)                                    ,                                     ,                        569   , C                                                              ,                        1641   ,                             3285   ,                               17.2 ,                           
AlCoCrFeNb0.25Ni                                                                                          , Primary BCC + eutectic (BCC + Laves)                                                ,                                     ,                        668   , C                                                              ,                        1959   ,                             3008   ,                               10.5 ,                           
AlCoCrFeNb0.5Ni                                                                                           , Primary BCC + eutectic (BCC + Laves)                                                ,                                     ,                        747   , C                                                              ,                        2473   ,                             3170   ,                                4.1 ,                           
AlCoCrFeNb0.75Ni                                                                                          , Primary Laves + eutectic (BCC + Laves)                                              ,                                     ,                              , C                                                              ,                               ,                                    ,                                    ,                           
AlCo0.5CrFeMo0.5Ni                                                                                        , BCC; sigma                                                                          ,                                     ,                        788   ,                                                                ,                               ,                                    ,                                    ,                           
AlCoCrFeMo0.5Ni                                                                                           , BCC; sigma                                                                          ,                                     ,                        770   ,                                                                ,                               ,                                    ,                                    ,                           
AlCo1.5CrFeMo0.5Ni                                                                                        , BCC; sigma                                                                          ,                                     ,                        711   ,                                                                ,                               ,                                    ,                                    ,                           
AlCo2CrFeMo0.5Ni                                                                                          , BCC; FCC; sigma                                                                     ,                                     ,                        596   ,                                                                ,                               ,                                    ,                                    ,                           
AlCoCrFe0.6Mo0.5Ni                                                                                        , duplex BCC + sigma                                                                  ,                                     ,                        755   ,                                                                ,                               ,                                    ,                                    ,                           
AlCoCrFeMo0.5Ni                                                                                           , duplex BCC + sigma                                                                  ,                                     ,                        730   ,                                                                ,                               ,                                    ,                                    ,                           
Al0.67Co0.67Cr0.67FeMo0.33Ni0.67                                                                          , duplex BCC + sigma                                                                  ,                                     ,                        635   ,                                                                ,                               ,                                    ,                                    ,                           
Al0.5Co0.5Cr0.5FeMo0.25Ni0.5                                                                              , duplex BCC + sigma                                                                  ,                                     ,                        635   ,                                                                ,                               ,                                    ,                                    ,                           
AlCoCrFeMo0.5                                                                                             , B2; sigma                                                                           ,                                     ,                        904   ,                                                                ,                               ,                                    ,                                    ,                           
AlCoCrFeMo0.5Ni0.5                                                                                        , B2; sigma                                                                           ,                                     ,                        770   ,                                                                ,                               ,                                    ,                                    ,                           
AlCoCrFeMo0.5Ni                                                                                           , B2; sigma                                                                           ,                                     ,                        770   ,                                                                ,                               ,                                    ,                                    ,                           
AlCoCrFeMo0.5Ni1.5                                                                                        , B2; FCC; sigma                                                                      ,                                     ,                        627   ,                                                                ,                               ,                                    ,                                    ,                           
AlCoCrFeMo0.5Ni2                                                                                          , B2; FCC; sigma                                                                      ,                                     ,                        404   ,                                                                ,                               ,                                    ,                                    ,                           
AlCoCrFeNi                                                                                                , BCC solid solution                                                                  ,                                     ,                              , C                                                              ,                        1110   ,                                    ,                               24.0 ,                           
AlCoCrFeNiSi0.2                                                                                           , Mainly BCC solid solution with nanoscale cellular precipitates                      ,                                     ,                              , C                                                              ,                        1265   ,                             2173   ,                               13.76,                           
AlCoCrFeNiSi0.4                                                                                           , Mainly BCC solid solution                                                           ,                                     ,                              , C                                                              ,                        1481   ,                             2444   ,                               13.38,                           
AlCoCrFeNiSi0.6                                                                                           , Mainly BCC solid solution with grain-boundary delta phase                           ,                                     ,                              , C                                                              ,                        1834   ,                             2195   ,                                2.56,                           
AlCoCrFeNiSi0.8                                                                                           , Mainly BCC solid solution with delta phase                                          ,                                     ,                              , C                                                              ,                        2179   ,                             2664   ,                                1.77,                           
AlCoCrFeNiSi                                                                                              , Mainly BCC solid solution with delta phase                                          ,                                     ,                              , C                                                              ,                        2411   ,                             2950   ,                                1.17,                           
Ti0.5CrFeCoNiCu                                                                                           , FCC solid solution                                                                  ,                                     ,                              , C                                                              ,                         700   ,                             1650   ,                               28.7 ,                         92.73
Ti0.5CrFeCoNiAl0.25Cu0.75                                                                                 , FCC solid solution                                                                  ,                                     ,                              , C                                                              ,                         750   ,                             1970   ,                               38.5 ,                        102.85
Ti0.5CrFeCoNiAl0.5Cu0.5                                                                                   , FCC + BCC                                                                           ,                                     ,                              , C                                                              ,                        1580   ,                             2389   ,                               17.4 ,                        160.54
Ti0.5CrFeCoNiAl0.75Cu0.25                                                                                 , BCC (two BCC phases with different lattice parameters)                              ,                                     ,                              , C                                                              ,                        1900   ,                             2697   ,                               12   ,                        164.14
Ti0.5CrFeCoNiAl                                                                                           ,                                                                                     ,                                     ,                              , C                                                              ,                        2040   ,                             3135   ,                               24.2 ,                         72.68
AlCoCrFeNi                                                                                                , bcc solid solution                                                                  ,                                     ,                              , C                                                              ,                        1500   ,                             2830   ,                               26.9 ,                        127.0
AlCoCrFeNiTi0.5                                                                                           , bcc solid solution                                                                  ,                                     ,                              , C                                                              ,                        2260   ,                             3140   ,                               23.3 ,                        177.7
AlCoCrFeNiTi1                                                                                             , bcc solid solution                                                                  ,                                     ,                              , C                                                              ,                        1860   ,                             2580   ,                                8.8 ,                         90.1
AlCoCrFeNiTi1.5                                                                                           , bcc+Laves                                                                           ,                                     ,                              , C                                                              ,                        2220   ,                             2720   ,                                5.3 ,                        159.8
Mg81Cu9.3Y4.7Zn5                                                                                          , BMG+in situ LOS                                                                     ,                                     ,                              , C                                                              ,                         550   ,                             1160   ,                               18.5 ,                         19.2
Ti60Cu14Ni12Sn4Nb10                                                                                       , Nanostructure+in situ; BCC dendrite; BMG+in situ BCC                                ,                                     ,                              , C                                                              ,                        1310   ,                             2400   ,                               14.5 ,                         66.1
Zr56.2Ti13.8Nb5Cu6.9Ni5.6Be12.5                                                                           , dendrite                                                                            ,                                     ,                              , C                                                              ,                        1300   ,                             1700   ,                                6.8 ,                        110.0
Cu48Zr48Al4                                                                                               , BMG+CuZr phase                                                                      ,                                     ,                              , C                                                              ,                        1200   ,                             1880   ,                                5.3 ,                        102.8
Ti40Zr25Ni3Cu12Be20                                                                                       , BMG                                                                                 ,                                     ,                              , C                                                              ,                        1680   ,                             1780   ,                                3.2 ,                         90.0
Zr41.2Ti13.8Cu12.5Ni10Be22.5                                                                              , BMG                                                                                 ,                                     ,                              , C                                                              ,                        1640   ,                             1760   ,                                0.3 ,                         96.3
Co43Fe20Ta5.5B31.5                                                                                        , BMG                                                                                 ,                                     ,                              , C                                                              ,                        5190   ,                             5190   ,                                    ,                        268.0
CuCoNiCrAl0.5Fe                                                                                           , fcc                                                                                 ,                                     ,                              , T                                                              ,                               ,                                    ,                                    ,                        114
CuCoNiCrAl0.8Fe                                                                                           ,                                                                                     ,                                     ,                              , T                                                              ,                               ,                                    ,                                    ,                        145
CuCoNiCrAl1.0Fe                                                                                           ,                                                                                     ,                                     ,                              , T                                                              ,                               ,                                    ,                                    ,                        163
Al0.00Cr0.20Fe0.20Co0.20Ni0.20Mn0.20                                                                      , single fcc                                                                          ,                                     ,                              , T                                                              ,                         209   ,                              496   ,                               61.7 ,                           
Al0.07Cr0.186Fe0.186Co0.186Ni0.186Mn0.186                                                                 , single fcc                                                                          ,                                     ,                              , T                                                              ,                         242   ,                              529   ,                               47.2 ,                           
Al0.11Cr0.178Fe0.178Co0.178Ni0.178Mn0.178                                                                 , "fcc + bcc duplex (reported ~74.6% fcc, ~25.4% bcc)"                                ,                                     ,                              , T                                                              ,                         832   ,                             1174   ,                                7.7 ,                           
CoCrFeMnNi                                                                                                , FCC                                                                                 ,                                     ,                              , C                                                              ,                         230   ,                                    ,                                    ,                           
CoCrFeMnNiV0.25                                                                                           , FCC + sigma (minor)                                                                 ,                                     ,                              , C                                                              ,                         200   ,                                    ,                                    ,                           
CoCrFeMnNiV0.5                                                                                            , FCC + tetragonal (sigma)                                                            ,                                     ,                              , C                                                              ,                         620   ,                                    ,                                    ,                           
CoCrFeMnNiV0.75                                                                                           , FCC + tetragonal (sigma)                                                            ,                                     ,                              , C                                                              ,                         740   ,                             1325   ,                                7.8 ,                           
CoCrFeMnNiV                                                                                               , FCC + tetragonal (sigma)                                                            ,                                     ,                              , C                                                              ,                        1660   ,                             1845   ,                                0.5 ,                           
AlCrFeNi                                                                                                  , BCC1 (AlNi-type intermetallic) + BCC2 (FeCr-type solid solution)                    ,                                     ,                              , C                                                              ,                        1406.2 ,                             2926.5 ,                               28.5 ,                           
AlCrFeNiMo0.2                                                                                             , BCC1 (AlNi-type intermetallic) + BCC2 (FeCr-type solid solution)                    ,                                     ,                              , C                                                              ,                        1487.4 ,                             3222   ,                               28.7 ,
