Repository: BaratiLab/Material-Database-Agent

# Material Database Agent

This repository contains the PDF inputs and local tooling needed to reproduce the Material Database Agent (MDA) benchmark workflows.

MDA is a multimodal, agentic literature-mining workflow. It converts scientific PDFs into markdown and extracted figures, sends each paper's parsed content to specialized subagents, writes one intermediate JSON file per paper, and then aggregates those JSON files into a final CSV material database.

## Repository Contents

- `PDFs_meltpoolnet/` - paper PDFs used for the MeltpoolNet benchmark.
- `PDFs_refrac/` - paper PDFs used for the refractory HEA/CCA benchmark.
- `BulkModulus_test_database_MPPolak_DMorgan.xlsx` - bulk modulus benchmark spreadsheet used for the prior text-only comparison.
- `marker_pdfs/` - copied local MCP server for converting PDF folders to markdown with image extraction. The virtual environment from `/home/ash/matdatabase/marker_pdfs/.venv` was intentionally not copied.

## Marker PDFs MCP Server

The copied MCP server is in `marker_pdfs/`. It exposes two tools:

- `convert_pdfs_to_markdown` - process selected numbered folders.
- `convert_all_pdfs_to_markdown` - process every folder under the configured input directory.

The server expects an input directory containing numbered subfolders. Each subfolder can contain one or more PDF files. It writes markdown, extracted images, and log files to the configured output directory while preserving the folder structure.

## Datasets Used

# Table 3 — HEA/CCA benchmark

Reproduces Table 3: mean absolute error (MAE) of four mechanical properties for
each of the five models, computed over the 100 manually mapped row pairs.

| Symbol      | Property                  | Units |
|-------------|---------------------------|-------|
| `sigma_y`   | yield strength            | MPa   |
| `sigma_max` | ultimate tensile strength | MPa   |
| `epsilon`   | elongation / strain       | %     |
| `E`         | Young's modulus           | GPa   |

## Files

```
table3_hea_cca/
├── hea_lib.py                # shared logic (readers, mapping parsers, MAE)
├── run_all.py                # runs all five models
├── table_1.csv               # ORIGINAL ground truth (shared by all models)
├── gpt54/  gpt52/  claude/  glm/  qwen/
│     ├── evaluate.py             # model-specific config + run
│     ├── <reconstructed>.csv     # RECONSTRUCTED dataset for this model
│     ├── row_mapping_100*.txt    # frozen 100-pair mapping used in the paper
│     └── results_reproduced.csv  # written when you run evaluate.py
```

| Model  | Reconstructed CSV                  | Row-mapping file |
|--------|------------------------------------|------------------|
| gpt54  | `inference_codex_1_79_compiled.csv`| `row_mapping_100.txt` |
| gpt52  | `inference_codex_1-79.csv`         | `row_mapping_100.txt` |
| claude | `refractory_hea_data.csv`          | `row_mapping_100.txt` |
| glm    | `refractory_data.csv`              | `row_mapping_100.txt` |
| qwen   | `alloy_properties.csv`             | `row_mapping_100_table1_vs_alloy_properties.txt` |

## Run

```bash
python3 run_all.py            # all five models
python3 claude/evaluate.py    # one model
```

## Method

The frozen mapping file lists 100 `(original_line, reconstructed_line)` pairs.
For each pair the four properties are read from `table_1.csv` and from the
model's reconstructed CSV, and

```
MAE(property) = mean( |orig - recon| )  over pairs where BOTH values are numeric.
```

### Why each model has its own row reader

The reconstructed CSVs differ in column headers and formatting, and the original
mapping generators parsed cells slightly differently. To reproduce the published
numbers *exactly*, each `evaluate.py` selects the reader that matches its
generator (all provided by `hea_lib.py`):

- **claude** — columns by header name, first-number cell parsing,
  `skipinitialspace=False`.
- **glm / qwen** — columns by header name, first-number parsing,
  `skipinitialspace=True` (their phase column contains quoted commas, which would
  otherwise shift later columns).
- **gpt54** — fixed forward indices (6,7,8,9); `safe_float` (a cell that is not a
  clean number, e.g. `"512 (compression)"`, is treated as missing) for
  sigma_y/sigma_max/epsilon; first-number parse for the `E` column (handles
  ground-truth entries like `"135 (203)"`).
- **gpt52** — ground truth by forward indices (6,7,8,9); reconstructed file by
  indices counted **from the end** of each row (its comma-containing phase column
  splits some rows, so the four property columns are read as the last four
  fields). Codex first-number parser throughout.

Line numbers are 1-based with the header on line 1 (first data row = line 2),
matching how the mappings were generated.

## Expected values (from the paper) — all reproduce exactly

| Property        | GPT-5.4  | GPT-5.2 | Claude Opus 4.6 | GLM 5V Turbo | Qwen-3.5 |
|-----------------|----------|---------|-----------------|--------------|----------|

File: result_reproducibility/table3_hea_cca/gpt54/inference_codex_1_79_compiled.csv (part 1 of 8)
Composition (atomic)                                                                                                    , Folder number, Type of phases                                                                                                              , ρ represents the density (in g/cm^3), HV is the hardness in Vickers, Type of tests, σY is the Yield strength (MPa), σmax is the ultimate strength (MPa), ε is the elongation (in percentage), E is the Young's modulus (GPa)
CoFeNi                                                                                                                  ,             4, FCC                                                                                                                         ,                                     ,                        125   , C            , 200                           , 1700                               , 53                                 ,                           
Al0.25CoFeNi                                                                                                            ,             4, FCC                                                                                                                         ,                                     ,                        140   , C            , 158.4                         , 1800                               , 50                                 ,                           
Al0.5CoFeNi                                                                                                             ,             4, FCC+BCC                                                                                                                     ,                                     ,                        205   , C            , 350                           , 2600                               , 55                                 ,                           
Al0.75CoFeNi                                                                                                            ,             4, FCC+BCC                                                                                                                     ,                                     ,                        380   , C            , 800                           , 2787                               , 31.2                               ,                           
AlCoFeNi                                                                                                                ,             4, BCC                                                                                                                         ,                                     ,                        450   , C            , 967.4                         , 1300                               , 7.9                                ,                           
CoFeNiSi0.25                                                                                                            ,             4, FCC                                                                                                                         ,                                     ,                        145   , C            , 192.0                         , 1800                               , 50                                 ,                           
CoFeNiSi0.5                                                                                                             ,             4, FCC+Ni3Si                                                                                                                   ,                                     ,                        285   , C            , 480                           , 2350                               , 43                                 ,                           
CoFeNiSi0.75                                                                                                            ,             4, FCC+Ni3Si                                                                                                                   ,                                     ,                        568   , C            , 1297.1                        , 1900                               , 4.5                                ,                           
FeNiCoCr                                                                                                                ,             5, fcc                                                                                                                         ,                                     ,                              , T            , 475.5                         , 1160                               , 45                                 ,                        215.0
FeNiCoCr                                                                                                                ,             5, fcc                                                                                                                         ,                                     ,                              , T            , 331.0                         , 910                                , 43                                 ,                        215.0
FeNiCoCr                                                                                                                ,             5, fcc                                                                                                                         ,                                     ,                              , T            , 274.1                         , 700                                , 35                                 ,                        215.0
FeNiCoCr                                                                                                                ,             5, fcc                                                                                                                         ,                                     ,                              , T            , 217.9                         , 580                                , 33                                 ,                        215.0
FeNiCoCr                                                                                                                ,             5, fcc                                                                                                                         ,                                     ,                              , T            , 195.4                         , 500                                , 28                                 ,                        215.0
FeNiCoMn                                                                                                                ,             5, fcc                                                                                                                         ,                                     ,                              , T            , 299.4                         , 800                                , 49                                 ,                        187.9
FeNiCoMn                                                                                                                ,             5, fcc                                                                                                                         ,                                     ,                              , T            , 212.6                         , 670                                , 44                                 ,                        187.9
FeNiCoMn                                                                                                                ,             5, fcc                                                                                                                         ,                                     ,                              , T            , 175.0                         , 540                                , 42                                 ,                        187.9
FeNiCoMn                                                                                                                ,             5, fcc                                                                                                                         ,                                     ,                              , T            , 133.5                         , 480                                , 36                                 ,                        187.9
FeNiCoMn                                                                                                                ,             5, fcc                                                                                                                         ,                                     ,                              , T            , 114.1                         , 460                                , 37                                 ,                        187.9
NiCoCrMn                                                                                                                ,             5, fcc                                                                                                                         ,                                     ,                              , T            , 504.5                         , 1280                               , 62                                 ,                        195.0
NiCoCrMn                                                                                                                ,             5, fcc                                                                                                                         ,                                     ,                              , T            , 350.2                         , 1000                               , 54                                 ,                        195.0
NiCoCrMn                                                                                                                ,             5, fcc                                                                                                                         ,                                     ,                              , T            , 285.2                         , 680                                , 44                                 ,                        195.0
NiCoCrMn                                                                                                                ,             5, fcc                                                                                                                         ,                                     ,                              , T            , 216.0                         , 580                                , 36                                 ,                        195.0
NiCoCrMn                                                                                                                ,             5, fcc                                                                                                                         ,                                     ,                              , T            , 185.0                         , 540                                , 30                                 ,                        195.0
FeNiCo                                                                                                                  ,             5, fcc                                                                                                                         ,                                     ,                              , T            , 340.1                         , 780                                , 42                                 ,                        162.0
FeNiCo                                                                                                                  ,             5, fcc                                                                                                                         ,                                     ,                              , T            , 255.5                         , 650                                , 36                                 ,                        162.0
FeNiCo                                                                                                                  ,             5, fcc                                                                                                                         ,                                     ,                              , T            , 216.3                         , 510                                , 31                                 ,                        162.0
FeNiCo                                                                                                                  ,             5, fcc                                                                                                                         ,                                     ,                              , T            , 169.7                         , 450                                , 29                                 ,                        162.0
FeNiCo                                                                                                                  ,             5, fcc                                                                                                                         ,                                     ,                              , T            , 145.2                         , 390                                , 25                                 ,                        162.0
NiCoCr                                                                                                                  ,             5, fcc                                                                                                                         ,                                     ,                              , T            , 515.9                         , 1290                               , 75                                 ,                        226.2
NiCoCr                                                                                                                  ,             5, fcc                                                                                                                         ,                                     ,                              , T            , 367.7                         , 1010                               , 75                                 ,                        226.2
NiCoCr                                                                                                                  ,             5, fcc                                                                                                                         ,                                     ,                              , T            , 302.3                         , 860                                , 60                                 ,                        226.2
NiCoCr                                                                                                                  ,             5, fcc                                                                                                                         ,                                     ,                              , T            , 228.4                         , 690                                , 49                                 ,                        226.2
NiCoCr                                                                                                                  ,             5, fcc                                                                                                                         ,                                     ,                              , T            , 192.5                         , 600                                , 27                                 ,                        226.2
FeNiMn                                                                                                                  ,             5, fcc                                                                                                                         ,                                     ,                              , T            , 372.7                         , 900                                , 46                                 ,                        181.0
FeNiMn                                                                                                                  ,             5, fcc                                                                                                                         ,                                     ,                              , T            , 281.9                         , 680                                , 42                                 ,                        181.0
FeNiMn                                                                                                                  ,             5, fcc                                                                                                                         ,                                     ,                              , T            , 245.0                         , 610                                , 34                                 ,                        181.0
FeNiMn                                                                                                                  ,             5, fcc                                                                                                                         ,                                     ,                              , T            , 207.0                         , 540                                , 37                                 ,                        181.0
FeNiMn                                                                                                                  ,             5, fcc                                                                                                                         ,                                     ,                              , T            , 191.0                         , 520                                , 35                                 ,                        181.0
NiCoMn                                                                                                                  ,             5, fcc                                                                                                                         ,                                     ,                              , T            , 371.4                         , 930                                , 50                                 ,                        189.4
NiCoMn                                                                                                                  ,             5, fcc                                                                                                                         ,                                     ,                              , T            , 273.8                         , 750                                , 43                                 ,                        189.4
NiCoMn                                                                                                                  ,             5, fcc                                                                                                                         ,                                     ,                              , T            , 234.6                         , 670                                , 38                                 ,                        189.4
NiCoMn                                                                                                                  ,             5, fcc                                                                                                                         ,                                     ,                              , T            , 195.1                         , 580                                , 35                                 ,                        189.4
NiCoMn                                                                                                                  ,             5, fcc                                                                                                                         ,                                     ,                              , T            , 178.7                         , 550                                , 32                                 ,                        189.4
CoCrFeNi                                                                                                                ,             6, FCC                                                                                                                         ,                                     ,                              , T            , 147                           , 413                                , 48.0                               ,                           
CoCrFeNiNb0.103                                                                                                         ,             6, FCC + Laves                                                                                                                 ,                                     ,                              , T            , 317                           , 622                                , 19.2                               ,                           
CoCrFeNiNb0.155                                                                                                         ,             6, FCC + Laves                                                                                                                 ,                                     ,                              , T            , 321                           , 744                                , 23.3                               ,                           
CoCrFeNiNb0.206                                                                                                         ,             6, FCC + Laves                                                                                                                 ,                                     ,                              , T            , 402                           , 807                                , 8.6                                ,                           
CoCrFeNiNb0.309                                                                                                         ,             6, FCC + Laves                                                                                                                 ,                                     ,                              , T            , 478                           , 879                                , 3.5                                ,                           
CoCrFeNiNb0.412                                                                                                         ,             6, FCC + Laves                                                                                                                 ,                                     ,                              , T            , 637                           , 1004                               , 1.3                                ,                           
CoCrFeNi                                                                                                                ,             7, FCC                                                                                                                         ,                                     ,                        116.0 ,              ,                               ,                                    ,                                    ,                           
Al0.25CoCrFeNi                                                                                                          ,             7, FCC                                                                                                                         ,                                     ,                        110.0 ,              ,                               ,                                    ,                                    ,                           
Al0.375CoCrFeNi                                                                                                         ,             7, FCC                                                                                                                         ,                                     ,                        130.8 ,              ,                               ,                                    ,                                    ,                           
Al0.5CoCrFeNi                                                                                                           ,             7, FCC+BCC                                                                                                                     ,                                     ,                        159.0 ,              ,                               ,                                    ,                                    ,                           
Al0.75CoCrFeNi                                                                                                          ,             7, FCC+BCC                                                                                                                     ,                                     ,                        388.0 ,              ,                               ,                                    ,                                    ,                           
Al0.875CoCrFeNi                                                                                                         ,             7, BCC                                                                                                                         ,                                     ,                        538.0 ,              ,                               ,                                    ,                                    ,                           
AlCoCrFeNi                                                                                                              ,             7, BCC                                                                                                                         ,                                     ,                        484.0 ,              ,                               ,                                    ,                                    ,                           
Al1.25CoCrFeNi                                                                                                          ,             7, BCC                                                                                                                         ,                                     ,                        487.0 ,              ,                               ,                                    ,                                    ,                           
Al1.5CoCrFeNi                                                                                                           ,             7, BCC                                                                                                                         ,                                     ,                        484.0 ,              ,                               ,                                    ,                                    ,                           
Al2CoCrFeNi                                                                                                             ,             7, BCC                                                                                                                         ,                                     ,                        509.0 ,              ,                               ,                                    ,                                    ,                           
CoCrFeNi                                                                                                                ,             7, FCC                                                                                                                         ,                                     ,                        113.0 ,              ,                               ,                                    ,                                    ,                           
Al0.25CoCrFeNi                                                                                                          ,             7, FCC                                                                                                                         ,                                     ,                        113.0 ,              ,                               ,                                    ,                                    ,                           
Al0.375CoCrFeNi                                                                                                         ,             7, FCC+BCC                                                                                                                     ,                                     ,                        196.0 ,              ,                               ,                                    ,                                    ,                           
Al0.5CoCrFeNi                                                                                                           ,             7, FCC+BCC                                                                                                                     ,                                     ,                        209.0 ,              ,                               ,                                    ,                                    ,                           
Al0.75CoCrFeNi                                                                                                          ,             7, FCC+BCC                                                                                                                     ,                                     ,                        280.0 ,              ,                               ,                                    ,                                    ,                           
Al0.875CoCrFeNi                                                                                                         ,             7, FCC+BCC                                                                                                                     ,                                     ,                        361.0 ,              ,                               ,                                    ,                                    ,                           
AlCoCrFeNi                                                                                                              ,             7, FCC+BCC                                                                                                                     ,                                     ,                        433.0 ,              ,                               ,                                    ,                                    ,                           
Al1.25CoCrFeNi                                                                                                          ,             7, BCC+BCC                                                                                                                     ,                                     ,                        499.0 ,              ,                               ,                                    ,                                    ,                           
Al1.5CoCrFeNi                                                                                                           ,             7, BCC+BCC                                                                                                                     ,                                     ,                        517.3 ,              ,                               ,                                    ,                                    ,                           
Al2CoCrFeNi                                                                                                             ,             7, BCC+BCC                                                                                                                     ,                                     ,                        512.4 ,              ,                               ,                                    ,                                    ,                           
CoCrFeNi                                                                                                                ,             7, FCC                                                                                                                         ,                                     ,                        325.0 ,              ,                               ,                                    ,                                    ,                           
Al0.25CoCrFeNi                                                                                                          ,             7, FCC                                                                                                                         ,                                     ,                        346.0 ,              ,                               ,                                    ,                                    ,                           
Al0.375CoCrFeNi                                                                                                         ,             7, FCC+BCC                                                                                                                     ,                                     ,                        360.0 ,              ,                               ,                                    ,                                    ,                           
Al0.5CoCrFeNi                                                                                                           ,             7, FCC+BCC                                                                                                                     ,                                     ,                        368.0 ,              ,                               ,                                    ,                                    ,                           
Al0.75CoCrFeNi                                                                                                          ,             7, FCC+BCC                                                                                                                     ,                                     ,                        434.0 ,              ,                               ,                                    ,                                    ,                           
Al0.875CoCrFeNi                                                                                                         ,             7, FCC+BCC                                                                                                                     ,                                     ,                        497.0 ,              ,                               ,                                    ,                                    ,                           
CoCrFeMo0.5Ni                                                                                                           ,             8, fcc + sigma                                                                                                                 ,                                     ,                        220   ,              ,                               ,                                    ,                                    ,                           
Al0.5CoCrFeMo0.5Ni                                                                                                      ,             8, fcc + sigma                                                                                                                 ,                                     ,                        440   ,              ,                               ,                                    ,                                    ,                           
AlCoCrFeMo0.5Ni                                                                                                         ,             8, B2 + sigma                                                                                                                  ,                                     ,                        720   ,              ,                               ,                                    ,                                    ,                           
AlCoCrFeMo0.5Ni                                                                                                         ,             8, "dendrite (B2-rich, less sigma)"                                                                                            ,                                     ,                        634   ,              ,                               ,                                    ,                                    ,                           
AlCoCrFeMo0.5Ni                                                                                                         ,             8, interdendrite (sigma-rich)                                                                                                  ,                                     ,                        824   ,              ,                               ,                                    ,                                    ,                           
Al1.5CoCrFeMo0.5Ni                                                                                                      ,             8, B2 + sigma                                                                                                                  ,                                     ,                        665   ,              ,                               ,                                    ,                                    ,                           
Al2CoCrFeMo0.5Ni                                                                                                        ,             8, B2 + bcc                                                                                                                    ,                                     ,                        615   ,              ,                               ,                                    ,                                    ,
