Repository: BaratiLab/Material-Database-Agent

## Files

```
table3_hea_cca/
├── hea_lib.py                # shared logic (readers, mapping parsers, MAE)
├── run_all.py                # runs all five models
├── table_1.csv               # ORIGINAL ground truth (shared by all models)
├── gpt54/  gpt52/  claude/  glm/  qwen/
│     ├── evaluate.py             # model-specific config + run
│     ├── <reconstructed>.csv     # RECONSTRUCTED dataset for this model
│     ├── row_mapping_100*.txt    # frozen 100-pair mapping used in the paper
│     └── results_reproduced.csv  # written when you run evaluate.py
```

| Model  | Reconstructed CSV                  | Row-mapping file |

File: result_reproducibility/table3_hea_cca/gpt54/inference_codex_1_79_compiled.csv (part 2 of 8)
Composition (atomic)                                                                                                    , Folder number, Type of phases                                                                                                              , ρ represents the density (in g/cm^3), HV is the hardness in Vickers, Type of tests, σY is the Yield strength (MPa), σmax is the ultimate strength (MPa), ε is the elongation (in percentage), E is the Young's modulus (GPa)
CoCrFeNiTi                                                                                                              ,             9, FCC                                                                                                                         ,                                     ,                              , C            ,                               , 2020.0                             , 9.0                                ,                        134.6
CoCrFeNiTiAl0.5                                                                                                         ,             9, BCC + ordered BCC + minor Laves (FeTi-type)                                                                                 ,                                     ,                              , C            ,                               , 1600.0                             , 9.9                                ,                        106.8
CoCrFeNiTiAl1.0                                                                                                         ,             9, BCC + ordered BCC + minor Laves (FeTi-type)                                                                                 ,                                     ,                              , C            ,                               , 2280.0                             , 6.4                                ,                        147.6
CoCrFeNiTiAl1.5                                                                                                         ,             9, Two BCC phases                                                                                                              ,                                     ,                              , C            ,                               , 2110.0                             , 9.8                                ,                        133.4
CoCrFeNiTiAl2.0                                                                                                         ,             9, Two BCC phases                                                                                                              ,                                     ,                              , C            ,                               , 1030.0                             , 5.2                                ,                         93.5
Co1.5CrFeNi1.5Ti0.5                                                                                                     ,            10, overall                                                                                                                     ,                                     ,                        509   ,              ,                               ,                                    ,                                    ,                           
Al0.2Co1.5CrFeNi1.5Ti0.5                                                                                                ,            10, overall                                                                                                                     ,                                     ,                        487   ,              ,                               ,                                    ,                                    ,                           
Co1.5CrFeNi1.5Ti                                                                                                        ,            10, overall                                                                                                                     ,                                     ,                        654   ,              ,                               ,                                    ,                                    ,                           
Co1.5CrFeNi1.5Ti                                                                                                        ,            10, ID                                                                                                                          ,                                     ,                        924   ,              ,                               ,                                    ,                                    ,                           
Co1.5CrFeNi1.5Ti                                                                                                        ,            10, DR                                                                                                                          ,                                     ,                        617   ,              ,                               ,                                    ,                                    ,                           
Al0.2Co1.5CrFeNi1.5Ti                                                                                                   ,            10, overall                                                                                                                     ,                                     ,                        717   ,              ,                               ,                                    ,                                    ,                           
Al0.2Co1.5CrFeNi1.5Ti                                                                                                   ,            10, ID (Al-rich region)                                                                                                         ,                                     ,                       1197   ,              ,                               ,                                    ,                                    ,                           
Al0.2Co1.5CrFeNi1.5Ti                                                                                                   ,            10, ID (coarse eta)                                                                                                             ,                                     ,                        910   ,              ,                               ,                                    ,                                    ,                           
Al0.2Co1.5CrFeNi1.5Ti                                                                                                   ,            10, DR                                                                                                                          ,                                     ,                        619   ,              ,                               ,                                    ,                                    ,                           
FeNiCrCo0.3Al0.7                                                                                                        ,            11, BCC (A2) + BCC (B2) + FCC                                                                                                   ,                                     ,                        624   , C            , 2033                          , 2635                               , 8.12                               ,                           
FeNiCrCoAl                                                                                                              ,            11,                                                                                                                             ,                                     ,                              , C            , 1251                          , 2004                               , 32.7                               ,                           
FeNiCrCoAl0.25                                                                                                          ,            11, FCC                                                                                                                         ,                                     ,                        110   ,              ,                               ,                                    ,                                    ,                           
FeNiCrCoAl0.5                                                                                                           ,            11, BCC + FCC                                                                                                                   ,                                     ,                        159   ,              ,                               ,                                    ,                                    ,                           
FeNiCrCoAl0.75                                                                                                          ,            11, BCC + FCC                                                                                                                   ,                                     ,                        388   ,              ,                               ,                                    ,                                    ,                           
FeNiCrCoAl0.875                                                                                                         ,            11, BCC                                                                                                                         ,                                     ,                        538   ,              ,                               ,                                    ,                                    ,                           
FeNiCrCoAl1                                                                                                             ,            11, BCC                                                                                                                         ,                                     ,                        484   ,              ,                               ,                                    ,                                    ,                           
FeNiCrCoAl2                                                                                                             ,            11, BCC                                                                                                                         ,                                     ,                        509   ,              ,                               ,                                    ,                                    ,                           
FeNiCrCuCo                                                                                                              ,            13, FCC                                                                                                                         ,                                     ,                        286   ,              ,                               ,                                    ,                                    ,                           
FeNiCrCuMo                                                                                                              ,            13, FCC                                                                                                                         ,                                     ,                        263   ,              ,                               ,                                    ,                                    ,                           
FeNiCrCuAl                                                                                                              ,            13, FCC + BCC                                                                                                                   ,                                     ,                        342   ,              ,                               ,                                    ,                                    ,                           
FeNiCrCuMn                                                                                                              ,            13, FCC + BCC                                                                                                                   ,                                     ,                        296   ,              ,                               ,                                    ,                                    ,                           
FeNiCrCoAl                                                                                                              ,            13, BCC                                                                                                                         ,                                     ,                        395   ,              ,                               ,                                    ,                                    ,                           
FeNiCrCoAl1.5                                                                                                           ,            13, BCC                                                                                                                         ,                                     ,                        402   ,              ,                               ,                                    ,                                    ,                           
FeNiCrCoAl2                                                                                                             ,            13, BCC                                                                                                                         ,                                     ,                        432   ,              ,                               ,                                    ,                                    ,                           
FeNiCrCoAl2.5                                                                                                           ,            13, BCC                                                                                                                         ,                                     ,                        487   ,              ,                               ,                                    ,                                    ,                           
FeNiCrCoAl3                                                                                                             ,            13, BCC                                                                                                                         ,                                     ,                        506   ,              ,                               ,                                    ,                                    ,                           
FeNiCrCuZr                                                                                                              ,            13, BCC + compounds                                                                                                             ,                                     ,                        566   ,              ,                               ,                                    ,                                    ,                           
AlCrFeCoNi                                                                                                              ,            14, BCC                                                                                                                         ,                                     ,                              , C            , 1250.96                       , 2004.23                            , 32.7                               ,                           
CrFeCoNiCuTi                                                                                                            ,            14,                                                                                                                             ,                                     ,                              , C            , 1272                          , 1272                               , 1.6                                ,                           
AlCrMnFeCoNiCuTiV                                                                                                       ,            14,                                                                                                                             ,                                     ,                              , C            , 1862                          , 2431                               , 0.95                               ,                           
CrFeCoNiCuTi0.5                                                                                                         ,            14,                                                                                                                             ,                                     ,                              , C            , 700                           , 1650                               , 21.26                              ,                           
AlCoCrFeNi                                                                                                              ,            15, BCC                                                                                                                         ,                                     ,                              , C            , 1051                          ,                                    ,                                    ,                           
AlCoCrFeNiMo0.1                                                                                                         ,            15, BCC                                                                                                                         ,                                     ,                              , C            , 1804                          , 2280                               , 9.1                                ,                           
AlCoCrFeNiMo0.2                                                                                                         ,            15, BCC + α                                                                                                                     ,                                     ,                              , C            , 2456                          , 2953                               , 3.4                                ,                           
AlCoCrFeNiMo0.3                                                                                                         ,            15, BCC + α                                                                                                                     ,                                     ,                              , C            , 2649                          , 3208                               , 3.3                                ,                           
AlCoCrFeNiMo0.4                                                                                                         ,            15, BCC + α                                                                                                                     ,                                     ,                              , C            , 2670                          , 3161                               , 3.0                                ,                           
AlCoCrFeNiMo0.5                                                                                                         ,            15, BCC + α                                                                                                                     ,                                     ,                              , C            , 2757                          , 3036                               , 2.5                                ,                           
AlCoCrFeNi                                                                                                              ,            16, BCC                                                                                                                         ,                                     ,                              , C            , 1110                          ,                                    , 24.0                               ,                           
AlCoCrFeNiSi0.2                                                                                                         ,            16, BCC                                                                                                                         ,                                     ,                              , C            , 1265                          , 2173                               , 13.76                              ,                           
AlCoCrFeNiSi0.4                                                                                                         ,            16, BCC                                                                                                                         ,                                     ,                              , C            , 1481                          , 2444                               , 13.38                              ,                           
AlCoCrFeNiSi0.6                                                                                                         ,            16, BCC + δ                                                                                                                     ,                                     ,                              , C            , 1834                          , 2195                               , 2.56                               ,                           
AlCoCrFeNiSi0.8                                                                                                         ,            16, BCC + δ                                                                                                                     ,                                     ,                              , C            , 2179                          , 2664                               , 1.77                               ,                           
AlCoCrFeNiSi1.0                                                                                                         ,            16, BCC + δ                                                                                                                     ,                                     ,                              , C            , 2411                          , 2950                               , 1.17                               ,                           
AlCoCrFeNi                                                                                                              ,            17, BCC                                                                                                                         ,                                     ,                              , C            , 1138                          ,                                    ,                                    ,                        125.1
AlCoCrFeNiC0.1                                                                                                          ,            17, BCC + ε                                                                                                                     ,                                     ,                              , C            , 957                           , 2550                               , 10.52                              ,                        213.2
AlCoCrFeNiC0.2                                                                                                          ,            17, BCC + ε                                                                                                                     ,                                     ,                              , C            , 906                           , 2386                               , 8.68                               ,                        150.9
AlCoCrFeNiC0.3                                                                                                          ,            17, BCC + ε                                                                                                                     ,                                     ,                              , C            , 867                           , 2178                               , 7.82                               ,                        137.2
AlCoCrFeNiC0.4                                                                                                          ,            17, BCC + ε                                                                                                                     ,                                     ,                              , C            , 1056                          , 2375                               , 6.67                               ,                        156.1
AlCoCrFeNiC0.5                                                                                                          ,            17, BCC + ε                                                                                                                     ,                                     ,                              , C            , 1060                          , 2250                               , 5.6                                ,                        180.8
AlCoCrFeNiC1                                                                                                            ,            17, BCC + ε + graphite                                                                                                          ,                                     ,                              , C            , 1251                          , 2166                               , 7.04                               ,                         75.1
AlCoCrFeNiC1.5                                                                                                          ,            17, BCC + ε + graphite                                                                                                          ,                                     ,                              , C            , 1255                          , 2083                               , 5.54                               ,                         72.5
AlCoCrFeNi                                                                                                              ,            19, BCC                                                                                                                         ,                                     ,                              , C            , 1051                          ,                                    ,                                    ,                           
AlCoCrFeNiMo0.1                                                                                                         ,            19, BCC                                                                                                                         ,                                     ,                              , C            , 1804                          , 2280                               , 9.1                                ,                           
AlCoCrFeNiMo0.2                                                                                                         ,            19, BCC+alpha                                                                                                                   ,                                     ,                              , C            , 2456                          , 2953                               , 3.4                                ,                           
AlCoCrFeNiMo0.3                                                                                                         ,            19, BCC+alpha                                                                                                                   ,                                     ,                              , C            , 2649                          , 3208                               , 3.3                                ,                           
AlCoCrFeNiMo0.4                                                                                                         ,            19, BCC+alpha                                                                                                                   ,                                     ,                              , C            , 2670                          , 3161                               , 3                                  ,                           
AlCoCrFeNiMo0.5                                                                                                         ,            19, BCC+alpha                                                                                                                   ,                                     ,                              , C            , 2757                          , 3036                               , 2.5                                ,                           
AlCoCrFeNi                                                                                                              ,            20, BCC                                                                                                                         ,                                     ,                              , C            , 1373                          , 3531                               , 24.5                               ,                           
AlCoCrFeNi                                                                                                              ,            20, BCC                                                                                                                         ,                                     ,                        520   ,              ,                               ,                                    ,                                    ,                           
AlCoCrFeNb0.1Ni                                                                                                         ,            20, BCC + Laves                                                                                                                 ,                                     ,                              , C            , 1641                          , 3285                               , 17.2                               ,                           
AlCoCrFeNb0.1Ni                                                                                                         ,            20, BCC + Laves                                                                                                                 ,                                     ,                        569   ,              ,                               ,                                    ,                                    ,                           
AlCoCrFeNb0.25Ni                                                                                                        ,            20, BCC + Laves                                                                                                                 ,                                     ,                              , C            , 1959                          , 3008                               , 10.5                               ,                           
AlCoCrFeNb0.25Ni                                                                                                        ,            20, BCC + Laves                                                                                                                 ,                                     ,                        668   ,              ,                               ,                                    ,                                    ,                           
AlCoCrFeNb0.5Ni                                                                                                         ,            20, BCC + Laves                                                                                                                 ,                                     ,                              , C            , 2473                          , 3170                               , 4.1                                ,                           
AlCoCrFeNb0.5Ni                                                                                                         ,            20, BCC + Laves                                                                                                                 ,                                     ,                        747   ,              ,                               ,                                    ,                                    ,                           
AlCoCrFeNb0.75Ni                                                                                                        ,            20, Laves + BCC                                                                                                                 ,                                     ,                              , C            ,                               ,                                    ,                                    ,                           
AlCo0.5CrFeMo0.5Ni                                                                                                      ,            21, BCC + sigma                                                                                                                 ,                                     ,                        788   ,              ,                               ,                                    ,                                    ,                           
AlCo0.5CrFeMo0.5Ni                                                                                                      ,            21, BCC + sigma                                                                                                                 ,                                     ,                        347   ,              ,                               ,                                    ,                                    ,                           
AlCoCrFeMo0.5Ni                                                                                                         ,            21, BCC + sigma                                                                                                                 ,                                     ,                        770   ,              ,                               ,                                    ,                                    ,                           
AlCoCrFeMo0.5Ni                                                                                                         ,            21, BCC + sigma                                                                                                                 ,                                     ,                        347   ,              ,                               ,                                    ,                                    ,                           
AlCo1.5CrFeMo0.5Ni                                                                                                      ,            21, BCC + sigma                                                                                                                 ,                                     ,                        711   ,              ,                               ,                                    ,                                    ,                           
AlCo2CrFeMo0.5Ni                                                                                                        ,            21, BCC + FCC + sigma                                                                                                           ,                                     ,                        596   ,              ,                               ,                                    ,                                    ,                           
AlCoCrFe0.6Mo0.5Ni                                                                                                      ,            22, duplex BCC + sigma                                                                                                          ,                                     ,                        753   ,              ,                               ,                                    ,                                    ,                           
AlCoCrFeMo0.5Ni                                                                                                         ,            22, duplex BCC + sigma                                                                                                          ,                                     ,                        731   ,              ,                               ,                                    ,                                    ,                           
AlCoCrFe1.5Mo0.5Ni                                                                                                      ,            22, duplex BCC + sigma                                                                                                          ,                                     ,                        635   ,              ,                               ,                                    ,                                    ,                           
AlCoCrFe2Mo0.5Ni                                                                                                        ,            22, duplex BCC + sigma                                                                                                          ,                                     ,                        636   ,              ,                               ,                                    ,                                    ,                           
AlCoCrFeMo0.5                                                                                                           ,            23, B2 + sigma                                                                                                                  ,                                     ,                        904   ,              ,                               ,                                    ,                                    ,                           
AlCoCrFeMo0.5Ni0.5                                                                                                      ,            23, B2 + sigma                                                                                                                  ,                                     ,                        770   ,              ,                               ,                                    ,                                    ,
