Repository: BaratiLab/Material-Database-Agent

## Files

```
table3_hea_cca/
├── hea_lib.py                # shared logic (readers, mapping parsers, MAE)
├── run_all.py                # runs all five models
├── table_1.csv               # ORIGINAL ground truth (shared by all models)
├── gpt54/  gpt52/  claude/  glm/  qwen/
│     ├── evaluate.py             # model-specific config + run
│     ├── <reconstructed>.csv     # RECONSTRUCTED dataset for this model
│     ├── row_mapping_100*.txt    # frozen 100-pair mapping used in the paper
│     └── results_reproduced.csv  # written when you run evaluate.py
```

| Model  | Reconstructed CSV                  | Row-mapping file |

File: result_reproducibility/table3_hea_cca/gpt54/inference_codex_1_79_compiled.csv (part 3 of 8)
Composition (atomic)                                                                                                    , Folder number, Type of phases                                                                                                              , ρ represents the density (in g/cm^3), HV is the hardness in Vickers, Type of tests, σY is the Yield strength (MPa), σmax is the ultimate strength (MPa), ε is the elongation (in percentage), E is the Young's modulus (GPa)
AlCoCrFeMo0.5Ni                                                                                                         ,            23, B2 + sigma                                                                                                                  ,                                     ,                        770   ,              ,                               ,                                    ,                                    ,                           
AlCoCrFeMo0.5Ni                                                                                                         ,            23, "B2 + sigma (dendrite, less sigma)"                                                                                         ,                                     ,                        634   ,              ,                               ,                                    ,                                    ,                           
AlCoCrFeMo0.5Ni                                                                                                         ,            23, "B2 + sigma (interdendrite, more sigma)"                                                                                    ,                                     ,                        824   ,              ,                               ,                                    ,                                    ,                           
AlCoCrFeMo0.5Ni1.5                                                                                                      ,            23, B2 + FCC + sigma                                                                                                            ,                                     ,                        627   ,              ,                               ,                                    ,                                    ,                           
AlCoCrFeMo0.5Ni2                                                                                                        ,            23, B2 + FCC + sigma                                                                                                            ,                                     ,                        404   ,              ,                               ,                                    ,                                    ,                           
AlCoCrFeNi                                                                                                              ,            24, BCC                                                                                                                         ,                                     ,                              , C            , 1110                          ,                                    , 24.0                               ,                           
AlCoCrFeNiSi0.2                                                                                                         ,            24, BCC                                                                                                                         ,                                     ,                              , C            , 1265                          , 2173                               , 13.76                              ,                           
AlCoCrFeNiSi0.4                                                                                                         ,            24, BCC                                                                                                                         ,                                     ,                              , C            , 1481                          , 2444                               , 13.38                              ,                           
AlCoCrFeNiSi0.6                                                                                                         ,            24, BCC+delta                                                                                                                   ,                                     ,                              , C            , 1834                          , 2195                               , 2.56                               ,                           
AlCoCrFeNiSi0.8                                                                                                         ,            24, BCC+delta                                                                                                                   ,                                     ,                              , C            , 2179                          , 2664                               , 1.77                               ,                           
AlCoCrFeNiSi1.0                                                                                                         ,            24, BCC+delta                                                                                                                   ,                                     ,                              , C            , 2411                          , 2950                               , 1.17                               ,                           
Ti0.5CrFeCoNiCu                                                                                                         ,            25, FCC                                                                                                                         ,                                     ,                              , C            , 700                           , 1650                               , 28.7                               ,                         92.73
Ti0.5CrFeCoNiAl0.25Cu0.75                                                                                               ,            25, FCC                                                                                                                         ,                                     ,                              , C            , 750                           , 1970                               , 38.5                               ,                        102.85
Ti0.5CrFeCoNiAl0.5Cu0.5                                                                                                 ,            25, FCC+BCC                                                                                                                     ,                                     ,                              , C            , 1580                          , 2389                               , 17.4                               ,                        160.54
Ti0.5CrFeCoNiAl0.75Cu0.25                                                                                               ,            25, BCC                                                                                                                         ,                                     ,                              , C            , 1900                          , 2697                               , 12                                 ,                        164.14
Ti0.5CrFeCoNiAl                                                                                                         ,            25,                                                                                                                             ,                                     ,                              , C            , 2040                          , 3135                               , 24.2                               ,                         72.68
AlCoCrFeNi                                                                                                              ,            26, bcc solid solution                                                                                                          ,                                     ,                              , C            , 1500                          , 2830                               , 26.9                               ,                        127.0
AlCoCrFeNiTi0.5                                                                                                         ,            26, bcc solid solution                                                                                                          ,                                     ,                              , C            , 2260                          , 3140                               , 23.3                               ,                        177.7
AlCoCrFeNiTi                                                                                                            ,            26, bcc solid solution                                                                                                          ,                                     ,                              , C            , 1860                          , 2580                               , 8.8                                ,                         90.1
AlCoCrFeNiTi1.5                                                                                                         ,            26, bcc+Laves                                                                                                                   ,                                     ,                              , C            , 2220                          , 2720                               , 5.3                                ,                        159.8
Mg81Cu9.3Y4.7Zn5                                                                                                        ,            26, BMG+in situ LOS                                                                                                             ,                                     ,                              , C            , 550                           , 1160                               , 18.5                               ,                         19.2
Ti60Cu14Ni12Sn4Nb10                                                                                                     ,            26, nanostructure+in situ BCC dendrite/BMG+in situ BCC                                                                          ,                                     ,                              , C            , 1310                          , 2400                               , 14.5                               ,                         66.1
Zr56.2Ti13.8Nb5Cu6.9Ni5.6Be12.5                                                                                         ,            26, dendrite                                                                                                                    ,                                     ,                              , C            , 1300                          , 1700                               , 6.8                                ,                        110.0
Cu48Zr48Al4                                                                                                             ,            26, BMG+CuZr phase                                                                                                              ,                                     ,                              , C            , 1200                          , 1880                               , 5.3                                ,                        102.8
Ti40Zr25Ni3Cu12Be20                                                                                                     ,            26, BMG                                                                                                                         ,                                     ,                              , C            , 1680                          , 1780                               , 3.2                                ,                         90.0
Zr41.2Ti13.8Cu12.5Ni10Be22.5                                                                                            ,            26, BMG                                                                                                                         ,                                     ,                              , C            , 1640                          , 1760                               , 0.3                                ,                         96.3
Co43Fe20Ta5.5B31.5                                                                                                      ,            26, BMG                                                                                                                         ,                                     ,                              , C            , 5190                          , 5190                               ,                                    ,                        268.0
CuTiVFeNiZr                                                                                                             ,            27, not specified (as-cast)                                                                                                     ,                                     ,                        590   ,              ,                               ,                                    ,                                    ,                           
CuTiVFeNiZr                                                                                                             ,            27, "not specified (annealed, 1000C/12h)"                                                                                       ,                                     ,                        600   ,              ,                               ,                                    ,                                    ,                           
AlTiVFeNiZr                                                                                                             ,            27, not specified (as-cast)                                                                                                     ,                                     ,                        800   ,              ,                               ,                                    ,                                    ,                           
AlTiVFeNiZr                                                                                                             ,            27, "not specified (annealed, 1000C/12h)"                                                                                       ,                                     ,                        790   ,              ,                               ,                                    ,                                    ,                           
MoTiVFeNiZr                                                                                                             ,            27, not specified (as-cast)                                                                                                     ,                                     ,                        740   ,              ,                               ,                                    ,                                    ,                           
MoTiVFeNiZr                                                                                                             ,            27, "not specified (annealed, 1000C/12h)"                                                                                       ,                                     ,                        760   ,              ,                               ,                                    ,                                    ,                           
CuTiVFeNiZrCo                                                                                                           ,            27, not specified (as-cast)                                                                                                     ,                                     ,                        630   ,              ,                               ,                                    ,                                    ,                           
CuTiVFeNiZrCo                                                                                                           ,            27, "not specified (annealed, 1000C/12h)"                                                                                       ,                                     ,                        620   ,              ,                               ,                                    ,                                    ,                           
AlTiVFeNiZrCo                                                                                                           ,            27, not specified (as-cast)                                                                                                     ,                                     ,                        790   ,              ,                               ,                                    ,                                    ,                           
AlTiVFeNiZrCo                                                                                                           ,            27, "not specified (annealed, 1000C/12h)"                                                                                       ,                                     ,                        800   ,              ,                               ,                                    ,                                    ,                           
MoTiVFeNiZrCo                                                                                                           ,            27, not specified (as-cast)                                                                                                     ,                                     ,                        790   ,              ,                               ,                                    ,                                    ,                           
MoTiVFeNiZrCo                                                                                                           ,            27, "not specified (annealed, 1000C/12h)"                                                                                       ,                                     ,                        790   ,              ,                               ,                                    ,                                    ,                           
CuTiVFeNiZrCoCr                                                                                                         ,            27, not specified (as-cast)                                                                                                     ,                                     ,                        680   ,              ,                               ,                                    ,                                    ,                           
CuTiVFeNiZrCoCr                                                                                                         ,            27, "not specified (annealed, 1000C/12h)"                                                                                       ,                                     ,                        680   ,              ,                               ,                                    ,                                    ,                           
AlTiVFeNiZrCoCr                                                                                                         ,            27, not specified (as-cast)                                                                                                     ,                                     ,                        780   ,              ,                               ,                                    ,                                    ,                           
AlTiVFeNiZrCoCr                                                                                                         ,            27, "not specified (annealed, 1000C/12h)"                                                                                       ,                                     ,                        890   ,              ,                               ,                                    ,                                    ,                           
MoTiVFeNiZrCoCr                                                                                                         ,            27, not specified (as-cast)                                                                                                     ,                                     ,                        850   ,              ,                               ,                                    ,                                    ,                           
MoTiVFeNiZrCoCr                                                                                                         ,            27, "not specified (annealed, 1000C/12h)"                                                                                       ,                                     ,                        850   ,              ,                               ,                                    ,                                    ,                           
Al0.5CoCrCuFeNi                                                                                                         ,            27, fcc                                                                                                                         ,                                     ,                              , T            ,                               ,                                    ,                                    ,                        114
Al0.8CoCrCuFeNi                                                                                                         ,            27, fcc+bcc                                                                                                                     ,                                     ,                              , T            ,                               ,                                    ,                                    ,                        145
AlCoCrCuFeNi                                                                                                            ,            27, fcc+bcc                                                                                                                     ,                                     ,                              , T            ,                               ,                                    ,                                    ,                        163
CoCrFeMnNi                                                                                                              ,            28, single fcc                                                                                                                  ,                                     ,                        176   , T            , 209                           , 496                                , 61.7                               ,                           
Al0.07Co0.186Cr0.186Fe0.186Mn0.186Ni0.186                                                                               ,            28, single fcc                                                                                                                  ,                                     ,                        182   , T            , 242                           , 529                                , 47.2                               ,                           
Al0.11Co0.178Cr0.178Fe0.178Mn0.178Ni0.178                                                                               ,            28, fcc+bcc composite (74.6% fcc/25.4% bcc)                                                                                     ,                                     ,                              , T            , 832                           , 1174                               , 7.7                                ,                           
Al0.14Co0.172Cr0.172Fe0.172Mn0.172Ni0.172                                                                               ,            28, bcc-dominant duplex (fcc+bcc)                                                                                               ,                                     ,                        538   ,              ,                               ,                                    ,                                    ,                           
CoCrFeMnNi                                                                                                              ,            29, single fcc (as-solidified)                                                                                                  ,                                     ,                        144   ,              ,                               ,                                    ,                                    ,                           
CoCrFeMnNiV0.25                                                                                                         ,            29, fcc (as-solidified)                                                                                                         ,                                     ,                        151   ,              ,                               ,                                    ,                                    ,                           
CoCrFeMnNiV0.5                                                                                                          ,            29, fcc+sigma (as-solidified)                                                                                                   ,                                     ,                        186   ,              ,                               ,                                    ,                                    ,                           
CoCrFeMnNiV0.75                                                                                                         ,            29, fcc+sigma (as-solidified)                                                                                                   ,                                     ,                        342   ,              ,                               ,                                    ,                                    ,                           
CoCrFeMnNiV                                                                                                             ,            29, sigma matrix + fcc (as-solidified)                                                                                          ,                                     ,                        650   ,              ,                               ,                                    ,                                    ,                           
CoCrFeMnNi                                                                                                              ,            29, single fcc (annealed 1000C/24h)                                                                                             ,                                     ,                        135   , C            , 230                           ,                                    , >75                                ,                           
CoCrFeMnNiV0.25                                                                                                         ,            29, fcc + minor sigma (annealed 1000C/24h)                                                                                      ,                                     ,                        144   , C            , 200                           ,                                    , >75                                ,                           
CoCrFeMnNiV0.5                                                                                                          ,            29, fcc+sigma (annealed 1000C/24h)                                                                                              ,                                     ,                        275   , C            , 620                           ,                                    , >75                                ,                           
CoCrFeMnNiV0.75                                                                                                         ,            29, fcc+sigma (annealed 1000C/24h)                                                                                              ,                                     ,                        380   , C            , 740                           , 1325                               , 7.8                                ,                           
CoCrFeMnNiV                                                                                                             ,            29, sigma matrix + fcc (annealed 1000C/24h)                                                                                     ,                                     ,                        636   , C            , 1660                          , 1845                               , 0.5                                ,                           
Al0.3CrFe1.5MnNi0.5                                                                                                     ,            30, BCC+FCC with B2 precipitates (as-cast)                                                                                      ,                                     ,                        297   ,              ,                               ,                                    ,                                    ,                           
Al0.3CrFe1.5MnNi0.5                                                                                                     ,            30, BCC+FCC with B2 precipitates (as-forged)                                                                                    ,                                     ,                        358   ,              ,                               ,                                    ,                                    ,                           
Al0.3CrFe1.5MnNi0.5                                                                                                     ,            30, BCC+FCC with B2 precipitates (as-homogenized)                                                                               ,                                     ,                        339   ,              ,                               ,                                    ,                                    ,                           
Al0.3CrFe1.5MnNi0.5                                                                                                     ,            30, BCC+FCC with B2 precipitates (as-rolled 10%)                                                                                ,                                     ,                        359   ,              ,                               ,                                    ,                                    ,                           
Al0.3CrFe1.5MnNi0.5                                                                                                     ,            30, BCC+FCC with B2 precipitates (as-rolled 30%)                                                                                ,                                     ,                        386   ,              ,                               ,                                    ,                                    ,                           
Al0.3CrFe1.5MnNi0.5                                                                                                     ,            30, BCC+FCC with B2 precipitates (as-rolled 50%)                                                                                ,                                     ,                        407   ,              ,                               ,                                    ,                                    ,                           
Al0.3CrFe1.5MnNi0.5                                                                                                     ,            30, BCC+FCC with B2 precipitates (as-rolled 80%)                                                                                ,                                     ,                        446   ,              ,                               ,                                    ,                                    ,                           
Al0.5CrFe1.5MnNi0.5                                                                                                     ,            30, BCC matrix + Cr-rich BCC + B2 precipitates (as-cast)                                                                        ,                                     ,                        396   ,              ,                               ,                                    ,                                    ,                           
Al0.5CrFe1.5MnNi0.5                                                                                                     ,            30, BCC matrix + Cr-rich BCC + B2 precipitates (as-forged)                                                                      ,                                     ,                        428   ,              ,                               ,                                    ,                                    ,                           
Al0.5CrFe1.5MnNi0.5                                                                                                     ,            30, BCC matrix + Cr-rich BCC + B2 precipitates (as-homogenized)                                                                 ,                                     ,                        394   ,              ,                               ,                                    ,                                    ,                           
Al0.5CrFe1.5MnNi0.5                                                                                                     ,            30, BCC matrix + Cr-rich BCC + B2 precipitates (as-rolled 10%)                                                                  ,                                     ,                        428   ,              ,                               ,                                    ,                                    ,                           
Al0.5CrFe1.5MnNi0.5                                                                                                     ,            30, BCC matrix + Cr-rich BCC + B2 precipitates (as-rolled 30%)                                                                  ,                                     ,                        457   ,              ,                               ,                                    ,                                    ,                           
Al0.5CrFe1.5MnNi0.5                                                                                                     ,            30, BCC matrix + Cr-rich BCC + B2 precipitates (as-rolled 50%)                                                                  ,                                     ,                        464   ,              ,                               ,                                    ,                                    ,                           
Al0.5CrFe1.5MnNi0.5                                                                                                     ,            30, BCC matrix + Cr-rich BCC + B2 precipitates (as-rolled 80%)                                                                  ,                                     ,                        480   ,              ,                               ,                                    ,                                    ,                           
Al0.3CrFe1.5MnNi0.5                                                                                                     ,            30, "aged 600C, 100h"                                                                                                           ,                                     ,                        850   ,              ,                               ,                                    ,                                    ,                           
Al0.3CrFe1.5MnNi0.5                                                                                                     ,            30, "aged 700C, 5h"                                                                                                             ,                                     ,                        800   ,              ,                               ,                                    ,                                    ,                           
Al0.3CrFe1.5MnNi0.5                                                                                                     ,            30, "aged 800C, 5h"                                                                                                             ,                                     ,                        735   ,              ,                               ,                                    ,                                    ,                           
Al0.5CrFe1.5MnNi0.5                                                                                                     ,            30, "aged 600C, 100h"                                                                                                           ,                                     ,                        890   ,              ,                               ,                                    ,                                    ,                           
Al0.5CrFe1.5MnNi0.5                                                                                                     ,            30, "aged 700C, 50h"                                                                                                            ,                                     ,                        840   ,              ,                               ,                                    ,                                    ,                           
Al0.5CrFe1.5MnNi0.5                                                                                                     ,            30, "aged 800C, 50h"                                                                                                            ,                                     ,                        575   ,              ,                               ,                                    ,                                    ,                           
Al0.5CrFe1.5MnNi0.5                                                                                                     ,            30, "pre-aged 700C/10h, test at RT"                                                                                             ,                                     ,                        740   ,              ,                               ,                                    ,                                    ,
