Repository: BaratiLab/Material-Database-Agent

## Files

```
table3_hea_cca/
├── hea_lib.py                # shared logic (readers, mapping parsers, MAE)
├── run_all.py                # runs all five models
├── table_1.csv               # ORIGINAL ground truth (shared by all models)
├── gpt54/  gpt52/  claude/  glm/  qwen/
│     ├── evaluate.py             # model-specific config + run
│     ├── <reconstructed>.csv     # RECONSTRUCTED dataset for this model
│     ├── row_mapping_100*.txt    # frozen 100-pair mapping used in the paper
│     └── results_reproduced.csv  # written when you run evaluate.py
```

| Model  | Reconstructed CSV                  | Row-mapping file |

File: result_reproducibility/table3_hea_cca/gpt54/inference_codex_1_79_compiled.csv (part 4 of 8)
Composition (atomic)                                                                                                    , Folder number, Type of phases                                                                                                              , ρ represents the density (in g/cm^3), HV is the hardness in Vickers, Type of tests, σY is the Yield strength (MPa), σmax is the ultimate strength (MPa), ε is the elongation (in percentage), E is the Young's modulus (GPa)
Al0.5CrFe1.5MnNi0.5                                                                                                     ,            30, "pre-aged 700C/10h, test at 700C"                                                                                           ,                                     ,                        430   ,              ,                               ,                                    ,                                    ,                           
Al0.5CrFe1.5MnNi0.5                                                                                                     ,            30, "pre-aged 700C/10h, test at 800C"                                                                                           ,                                     ,                        340   ,              ,                               ,                                    ,                                    ,                           
AlCrFeNi                                                                                                                ,            31, two BCC phases (AlNi-type + FeCr-type)                                                                                      ,                                     ,                        472.4 , C            , 1406.2                        , 2926.5                             , 28.5                               ,                         55.6
AlCrFeNiMo0.2                                                                                                           ,            31, two BCC phases (AlNi-type + FeCr-type)                                                                                      ,                                     ,                        548.5 , C            , 1487.4                        , 3222.0                             , 28.7                               ,                         98.6
AlCrFeNiMo0.5                                                                                                           ,            31, two BCC phases (hypoeutectic)                                                                                               ,                                     ,                        621.5 , C            , 1748.6                        , 2643.5                             , 12.6                               ,                        128.3
AlCrFeNiMo0.8                                                                                                           ,            31, BCC + FeCrMo sigma phase (hypereutectic)                                                                                    ,                                     ,                        853.8 , C            , 1512.5                        , 1512.5                             ,                                    ,                         76.5
Cu0.5CoCrFeNi                                                                                                           ,            33, FCC matrix + Cu-rich phase + Cr-rich phase (as-cast)                                                                        ,                                     ,                        174   ,              ,                               ,                                    ,                                    ,                           
CoCrCuFeNi                                                                                                              ,            35, single FCC solid solution                                                                                                   ,                                     ,                              , C            , 230                           , 888                                , 50.2                               ,                         55.6
CoCrCuFeNiTi0.5                                                                                                         ,            35, single FCC solid solution                                                                                                   ,                                     ,                              , C            , 700                           , 1650                               , 21.6                               ,                         98.6
CoCrCuFeNiTi0.8                                                                                                         ,            35, primary FCC + eutectic (FCC + Fe2Ti-type Laves) + amorphous fraction                                                        ,                                     ,                              , C            , 1042                          , 1848                               , 2.11                               ,                        128.3
CoCrCuFeNiTi                                                                                                            ,            35, primary FCC + eutectic (FCC + Fe2Ti-type Laves) + amorphous fraction                                                        ,                                     ,                              , C            , 1272                          , 1272                               ,                                    ,                         76.5
"Al 9.09 at.%, Cr 18.18 at.%, Cu 18.18 at.%, Fe 18.18 at.%, Co 18.18 at.%, Ni 18.18 at.% (Al0.5CoCrCuFeNi)"             ,            37, FCC                                                                                                                         ,                                     ,                        224   ,              ,                               ,                                    ,                                    ,                           
"Al 8.7 at.%, Cr 17.5 at.%, Cu 17.5 at.%, Fe 17.5 at.%, Co 17.5 at.%, Ni 17.5 at.%, Ti 3.5 at.% (Al0.5CoCrCuFeNiTi0.2)" ,            37, FCC                                                                                                                         ,                                     ,                        272   ,              ,                               ,                                    ,                                    ,                           
"Al 8.4 at.%, Cr 16.9 at.%, Cu 16.9 at.%, Fe 16.9 at.%, Co 16.9 at.%, Ni 16.9 at.%, Ti 6.7 at.% (Al0.5CoCrCuFeNiTi0.4)" ,            37, "FCC + BCC (β1, β2)"                                                                                                        ,                                     ,                        320   ,              ,                               ,                                    ,                                    ,                           
"Al 8.1 at.%, Cr 16.3 at.%, Cu 16.3 at.%, Fe 16.3 at.%, Co 16.3 at.%, Ni 16.3 at.%, Ti 9.8 at.% (Al0.5CoCrCuFeNiTi0.6)" ,            37, "FCC + BCC (β1, β2)"                                                                                                        ,                                     ,                        459   ,              ,                               ,                                    ,                                    ,                           
"Al 7.9 at.%, Cr 15.8 at.%, Cu 15.8 at.%, Fe 15.8 at.%, Co 15.8 at.%, Ni 15.8 at.%, Ti 12.6 at.% (Al0.5CoCrCuFeNiTi0.8)",            37, "FCC + BCC (β1, β2) + CoCr-like (σ)"                                                                                        ,                                     ,                        588   ,              ,                               ,                                    ,                                    ,                           
"Al 7.6 at.%, Cr 15.3 at.%, Cu 15.3 at.%, Fe 15.3 at.%, Co 15.3 at.%, Ni 15.3 at.%, Ti 15.3 at.% (Al0.5CoCrCuFeNiTi1.0)",            37, "FCC + BCC (β1, β2) + CoCr-like (σ)"                                                                                        ,                                     ,                        634   ,              ,                               ,                                    ,                                    ,                           
"Al 7.4 at.%, Cr 14.9 at.%, Cu 14.9 at.%, Fe 14.9 at.%, Co 14.9 at.%, Ni 14.9 at.%, Ti 17.9 at.% (Al0.5CoCrCuFeNiTi1.2)",            37, "FCC + BCC (β1, β2) + CoCr-like (σ) + Ti2Ni-like (TL)"                                                                      ,                                     ,                        646   ,              ,                               ,                                    ,                                    ,                           
"Al 7.2 at.%, Cr 14.4 at.%, Cu 14.4 at.%, Fe 14.4 at.%, Co 14.4 at.%, Ni 14.4 at.%, Ti 20.2 at.% (Al0.5CoCrCuFeNiTi1.4)",            37, "FCC + BCC (β1 ordered, β2) + Ti2Ni-like (TL)"                                                                              ,                                     ,                        655   ,              ,                               ,                                    ,                                    ,                           
"Al 7.0 at.%, Cr 14.1 at.%, Cu 14.1 at.%, Fe 14.1 at.%, Co 14.1 at.%, Ni 14.1 at.%, Ti 22.5 at.% (Al0.5CoCrCuFeNiTi1.6)",            37, "FCC + BCC (β1 ordered, β2) + Ti2Ni-like (TL)"                                                                              ,                                     ,                        657   ,              ,                               ,                                    ,                                    ,                           
"Al 6.8 at.%, Cr 13.7 at.%, Cu 13.7 at.%, Fe 13.7 at.%, Co 13.7 at.%, Ni 13.7 at.%, Ti 24.6 at.% (Al0.5CoCrCuFeNiTi1.8)",            37, "FCC + BCC (β1 ordered, β2) + Ti2Ni-like (TL)"                                                                              ,                                     ,                        666   ,              ,                               ,                                    ,                                    ,                           
"Al 6.6 at.%, Cr 13.3 at.%, Cu 13.3 at.%, Fe 13.3 at.%, Co 13.3 at.%, Ni 13.3 at.%, Ti 26.6 at.% (Al0.5CoCrCuFeNiTi2.0)",            37, "FCC + BCC (β1 ordered, β2) + Ti2Ni-like (TL)"                                                                              ,                                     ,                        694   ,              ,                               ,                                    ,                                    ,                           
Al0.5CoCrCuFeNiV0.2                                                                                                     ,            38, fcc (dendrite; Cu-rich fcc interdendrite present)                                                                           ,                                     ,                        295   ,              ,                               ,                                    ,                                    ,                           
Al0.5CoCrCuFeNiV1.0                                                                                                     ,            38, bcc + σ (dendrite; Cu-rich fcc interdendrite present)                                                                       ,                                     ,                        998   ,              ,                               ,                                    ,                                    ,                           
Al0.5CoCrCuFeNiV2.0                                                                                                     ,            38, bcc (dendrite; Cu-rich fcc interdendrite present)                                                                           ,                                     ,                        749   ,              ,                               ,                                    ,                                    ,                           
Al0.5CoCrCuFeNiV1.0                                                                                                     ,            38, fcc + bcc + σ                                                                                                               ,                                     ,                        640   ,              ,                               ,                                    ,                                    ,                           
Al0.5CoCrCuFeNiV1.2                                                                                                     ,            38, fcc + bcc                                                                                                                   ,                                     ,                        576   ,              ,                               ,                                    ,                                    ,                           
Fe20Co20Ni20Cu20Al20 (nominal at.%)                                                                                     ,            39, FCC + BCC (BCC-dominated solid solutions)                                                                                   ,                                     ,                              , C            ,                               , 1330                               , 9.0                                ,                           
Fe16.67Co16.67Ni16.67Cu16.67Al16.67Si16.67 (nominal at.%)                                                               ,            39, FCC + BCC (BCC-dominated solid solutions)                                                                                   ,                                     ,                              , C            ,                               , 1930                               , 10.0                               ,                           
Fe16.67Co16.67Ni16.67Cu16.67Al16.67Cr16.67 (nominal at.%)                                                               ,            39, FCC + BCC (BCC-dominated solid solutions)                                                                                   ,                                     ,                              , C            ,                               , 1510                               , 16.0                               ,                           
Fe16.67Co16.67Ni16.67Cu16.67Al16.67Ti16.67 (nominal at.%)                                                               ,            39, FCC + BCC (BCC-dominated solid solutions)                                                                                   ,                                     ,                              , C            ,                               , 1660                               , 11.0                               ,                           
Fe16.67Co16.67Ni16.67Cu16.67Al16.67Zr16.67 (nominal at.%)                                                               ,            39, FCC + BCC + ZrFe3Al intermetallic compound                                                                                  ,                                     ,                              , C            ,                               , 1050                               ,                                    ,                           
Fe16.67Co16.67Ni16.67Cu16.67Al16.67Nd16.67 (nominal at.%)                                                               ,            39, Complex intermetallic compounds                                                                                             ,                                     ,                              , C            ,                               , 670                                ,                                    ,                           
Fe20Co20Ni20Cu20Al20 (nominal at.%)                                                                                     ,            39, FCC + BCC (BCC-dominated solid solutions)                                                                                   ,                                     ,                        536.2 ,              ,                               ,                                    ,                                    ,                           
Fe16.67Co16.67Ni16.67Cu16.67Al16.67Si16.67 (nominal at.%)                                                               ,            39, FCC + BCC (BCC-dominated solid solutions)                                                                                   ,                                     ,                        680.4 ,              ,                               ,                                    ,                                    ,                           
Fe16.67Co16.67Ni16.67Cu16.67Al16.67Cr16.67 (nominal at.%)                                                               ,            39, FCC + BCC (BCC-dominated solid solutions)                                                                                   ,                                     ,                        472.0 ,              ,                               ,                                    ,                                    ,                           
Fe16.67Co16.67Ni16.67Cu16.67Al16.67Ti16.67 (nominal at.%)                                                               ,            39, FCC + BCC (BCC-dominated solid solutions)                                                                                   ,                                     ,                        625.3 ,              ,                               ,                                    ,                                    ,                           
Fe16.67Co16.67Ni16.67Cu16.67Al16.67Zr16.67 (nominal at.%)                                                               ,            39, FCC + BCC + ZrFe3Al intermetallic compound                                                                                  ,                                     ,                        472.0 ,              ,                               ,                                    ,                                    ,                           
Fe16.67Co16.67Ni16.67Cu16.67Al16.67Nd16.67 (nominal at.%)                                                               ,            39, Complex intermetallic compounds                                                                                             ,                                     ,                        577.6 ,              ,                               ,                                    ,                                    ,                           
AlCrFeCoNiCu (equimolar)                                                                                                ,            40, BCC + FCC                                                                                                                   ,                                     ,                              , C            , 1303                          , 2081                               , 24                                 ,                           
AlCrFeCoNiCuMn (equimolar)                                                                                              ,            40, BCC + FCC + unknown phase (Cr-enriched long-strip)                                                                          ,                                     ,                              , C            , 1005                          , 1480                               , 15                                 ,                           
AlCrFeCoNiCuTi (equimolar)                                                                                              ,            40, BCC1 + BCC2 + FCC (eutectic-cell structure)                                                                                 ,                                     ,                              , C            , 1234                          , 1356                               , 9                                  ,                           
AlCrFeCoNiCuV (equimolar)                                                                                               ,            40, BCC + FCC                                                                                                                   ,                                     ,                              , C            , 1469                          , 1970                               , 16                                 ,                           
AlCoCrCuNiTi                                                                                                            ,            42, BCC solid solution + Cu + Cr                                                                                                ,                                     ,                              , C            ,                               , 1495.0                             , 7.68                               ,                         35.545
AlCoCrCuNiTiY0.5                                                                                                        ,            42, AlNi2Ti + Cu2Y                                                                                                              ,                                     ,                              , C            ,                               , 1024.5                             , 3.07                               ,                         35.815
AlCoCrCuNiTiY0.8                                                                                                        ,            42, AlNi2Ti + Cu2Y                                                                                                              ,                                     ,                              , C            ,                               , 1324.5                             , 4.73                               ,                         37.69
AlCoCrCuNiTiY                                                                                                           ,            42, AlNi2Ti + Cu2Y + unknown phases                                                                                             ,                                     ,                              , C            ,                               , 1192.0                             , 3.54                               ,                         36.855
Fe25.0000Co25.0000Cu25.0000Ni25.0000Sn0.0000 (at.%)                                                                     ,            43, FCC                                                                                                                         ,                                     ,                              , T            ,                               ,                                    ,                                    ,                           
Fe24.8756Co24.8756Cu24.8756Ni24.8756Sn0.4975 (at.%)                                                                     ,            43, FCC                                                                                                                         ,                                     ,                              , T            ,                               ,                                    ,                                    ,                           
Fe24.7525Co24.7525Cu24.7525Ni24.7525Sn0.9901 (at.%)                                                                     ,            43, FCC                                                                                                                         ,                                     ,                              , T            ,                               ,                                    ,                                    ,                           
Fe24.6914Co24.6914Cu24.6914Ni24.6914Sn1.2346 (at.%)                                                                     ,            43, FCC                                                                                                                         ,                                     ,                              , T            ,                               ,                                    , 19.8                               ,                           
Fe24.5700Co24.5700Cu24.5700Ni24.5700Sn1.7199 (at.%)                                                                     ,            43, FCC + Cu81Sn22                                                                                                              ,                                     ,                              , T            ,                               , 633                                ,                                    ,                           
Fe24.3902Co24.3902Cu24.3902Ni24.3902Sn2.4390 (at.%)                                                                     ,            43, FCC + Cu81Sn22                                                                                                              ,                                     ,                              , T            ,                               ,                                    ,                                    ,                           
Fe23.8095Co23.8095Cu23.8095Ni23.8095Sn4.7619 (at.%)                                                                     ,            43, FCC + Cu81Sn22                                                                                                              ,                                     ,                              , T            ,                               , 263                                , 1.2                                ,                           
Fe22.2222Co22.2222Cu22.2222Ni22.2222Sn11.1111 (at.%)                                                                    ,            43, FCC + Cu81Sn22                                                                                                              ,                                     ,                              , T            ,                               ,                                    ,                                    ,                           
FeMnNiCuCoSn0                                                                                                           ,            44, FCC (100%)                                                                                                                  ,                                     ,                              , T            ,                               ,                                    ,                                    ,                           
FeMnNiCuCoSn0.03                                                                                                        ,            44, FCC (100%)                                                                                                                  ,                                     ,                        191   , T            ,                               ,                                    , 16.9                               ,                           
FeMnNiCuCoSn0.05                                                                                                        ,            44, FCC (84.4%) + Cu5.6Sn (15.6%)                                                                                               ,                                     ,                              , T            ,                               , 476.9                              ,                                    ,                           
FeMnNiCuCoSn0.08                                                                                                        ,            44, FCC (79.9%) + Cu5.6Sn (20.1%)                                                                                               ,                                     ,                              , T            ,                               ,                                    ,                                    ,                           
FeMnNiCuCoSn0.1                                                                                                         ,            44, FCC (67.4%) + Cu5.6Sn (32.6%)                                                                                               ,                                     ,                              , T            ,                               ,                                    ,                                    ,                           
FeMnNiCuCoSn0.2                                                                                                         ,            44, FCC (61.9%) + Cu5.6Sn (38.1%)                                                                                               ,                                     ,                              , T            ,                               , 367.7                              , 1.7                                ,                           
Al:Cr:Fe:Cu:Ni = 1:1:1:1:0.6                                                                                            ,            45, BCC + FCC + AlFe0.23Ni0.77 (compound)                                                                                       ,                                     ,                        495   ,              ,                               ,                                    ,                                    ,                           
Al:Cr:Fe:Cu:Ni = 1:1:1:1:0.8                                                                                            ,            45, BCC + FCC + AlFe0.23Ni0.77 (compound)                                                                                       ,                                     ,                        486   ,              ,                               ,                                    ,                                    ,                           
Al:Cr:Fe:Cu:Ni = 1:1:1:1:1.0                                                                                            ,            45, BCC + FCC + AlFe0.23Ni0.77 (compound)                                                                                       ,                                     ,                        495   ,              ,                               ,                                    ,                                    ,                           
Al:Cr:Fe:Cu:Ni = 1:1:1:1:1.2                                                                                            ,            45, BCC + FCC + AlFe0.23Ni0.77 (compound)                                                                                       ,                                     ,                        408   ,              ,                               ,                                    ,                                    ,                           
Al:Cr:Fe:Cu:Ni = 1:1:1:1:1.4                                                                                            ,            45, BCC + FCC + AlFe0.23Ni0.77 (compound)                                                                                       ,                                     ,                        370   ,              ,                               ,                                    ,                                    ,                           
Al:Cr:Fe:Cu:Ni = 1:1:1:1:0.6                                                                                            ,            45, BCC + FCC + AlFe0.23Ni0.77 (compound)                                                                                       ,                                     ,                              , C            ,                               , 2100                               , 3.0                                ,                           
Al:Cr:Fe:Cu:Ni = 1:1:1:1:0.8                                                                                            ,            45, BCC + FCC + AlFe0.23Ni0.77 (compound)                                                                                       ,                                     ,                              , C            ,                               , 2060                               , 4.9                                ,                           
Al:Cr:Fe:Cu:Ni = 1:1:1:1:1.0                                                                                            ,            45, BCC + FCC + AlFe0.23Ni0.77 (compound)                                                                                       ,                                     ,                              , C            ,                               , 1820                               , 1.9                                ,                           
Al:Cr:Fe:Cu:Ni = 1:1:1:1:1.2                                                                                            ,            45, BCC + FCC + AlFe0.23Ni0.77 (compound)                                                                                       ,                                     ,                              , C            ,                               , 1320                               , 1.5                                ,                           
Al:Cr:Fe:Cu:Ni = 1:1:1:1:1.4                                                                                            ,            45, BCC + FCC + AlFe0.23Ni0.77 (compound)                                                                                       ,                                     ,                              , C            ,                               , 1700                               , 2.2                                ,                           
Al0.2CrCuFeNi2                                                                                                          ,            46, fcc                                                                                                                         ,                                     ,                              ,              ,                               ,                                    ,                                    ,                           
Al0.4CrCuFeNi2                                                                                                          ,            46, fcc                                                                                                                         ,                                     ,                              ,              ,                               ,                                    ,                                    ,                           
Al0.6CrCuFeNi2                                                                                                          ,            46, fcc                                                                                                                         ,                                     ,                              ,              ,                               ,                                    ,                                    ,                           
Al0.8CrCuFeNi2                                                                                                          ,            46, fcc                                                                                                                         ,                                     ,                              ,              ,                               ,                                    ,                                    ,                           
Al1.0CrCuFeNi2                                                                                                          ,            46, fcc + bcc                                                                                                                   ,                                     ,                              ,              ,                               ,                                    ,                                    ,                           
Al1.2CrCuFeNi2                                                                                                          ,            46, fcc + bcc                                                                                                                   ,                                     ,                              ,              ,                               ,                                    ,                                    ,                           
"AlTiCrFeNiCu (nominal, near-equiatomic)"                                                                               ,            47, Two BCC solid-solution phases + small amount of Fe2Ti                                                                       ,                                     ,                              ,              ,                               ,                                    ,                                    ,                           
"AlTiCrFeNiCu (nominal, near-equiatomic)"                                                                               ,            47, Two BCC solid-solution phases + small amount of Fe2Ti                                                                       ,                                     ,                              , C            ,                               , 1219                               ,                                    ,                           
Al5.37Ti10.24Cr52.04Fe27.77Ni3.05Cu1.53                                                                                 ,            47,                                                                                                                             ,                                     ,                              ,              ,                               ,                                    ,                                    ,                           
Al25Ti25Ni25Cu25                                                                                                        ,            48, FCC                                                                                                                         ,                                     ,                        537   , C            , 300                           , 536                                , 0.85                               ,                        108
Al25Ti25Ni25Cu25                                                                                                        ,            48, FCC                                                                                                                         ,                                     ,                        521   , C            , 284                           , 498                                , 0.67                               ,                           
Al25Ti25Ni25Cu25                                                                                                        ,            48, FCC                                                                                                                         ,                                     ,                        518   , C            , 760                           , 870                                , 0.96                               ,
