Repository: BaratiLab/Material-Database-Agent

## Files

```
table3_hea_cca/
├── hea_lib.py                # shared logic (readers, mapping parsers, MAE)
├── run_all.py                # runs all five models
├── table_1.csv               # ORIGINAL ground truth (shared by all models)
├── gpt54/  gpt52/  claude/  glm/  qwen/
│     ├── evaluate.py             # model-specific config + run
│     ├── <reconstructed>.csv     # RECONSTRUCTED dataset for this model
│     ├── row_mapping_100*.txt    # frozen 100-pair mapping used in the paper
│     └── results_reproduced.csv  # written when you run evaluate.py
```

| Model  | Reconstructed CSV                  | Row-mapping file |

File: result_reproducibility/table3_hea_cca/gpt54/inference_codex_1_79_compiled.csv (part 6 of 8)
Composition (atomic)                                                                                                    , Folder number, Type of phases                                                                                                              , ρ represents the density (in g/cm^3), HV is the hardness in Vickers, Type of tests, σY is the Yield strength (MPa), σmax is the ultimate strength (MPa), ε is the elongation (in percentage), E is the Young's modulus (GPa)
Ti20Zr20Hf20Nb20Cr20                                                                                                    ,            57, BCC + L1 + L2                                                                                                               ,                                     ,                          4.5 , C            , 1328                          , 1884                               , 4.5                                ,                           
Ti20Zr20Hf20Nb20Ta20                                                                                                    ,            57, BCC                                                                                                                         ,                                     ,                          3.83, C            , 929                           ,                                    , 50.0                               ,                           
W20Nb20Mo20Ta20                                                                                                         ,            57, BCC                                                                                                                         ,                                     ,                          4.46, C            , 1058                          , 1211                               , 1.5                                ,                           
W20Nb20Mo20Ta20V20                                                                                                      ,            57, BCC                                                                                                                         ,                                     ,                          5.25, C            , 1246                          , 1270                               , 1.7                                ,                           
NbCrMo0.5Ta0.5TiZr                                                                                                      ,            58, BCC1 + BCC2 + FCC (Laves C15)                                                                                               ,                                 8.23,                        539.2 , C            , 1595                          , 2046                               , 5.0                                ,                           
NbCrMo0.5Ta0.5TiZr                                                                                                      ,            58, BCC1 + BCC2 + FCC (Laves C15)                                                                                               ,                                 8.23,                        539.2 , C            , 983                           , 1100                               , 5.5                                ,                           
NbCrMo0.5Ta0.5TiZr                                                                                                      ,            58, BCC1 + BCC2 + FCC (Laves C15)                                                                                               ,                                 8.23,                        539.2 , C            , 546                           , 630                                , 50.0                               ,                           
NbCrMo0.5Ta0.5TiZr                                                                                                      ,            58, BCC1 + BCC2 + FCC (Laves C15)                                                                                               ,                                 8.23,                        539.2 , C            , 170                           , 190                                , 50.0                               ,                           
Nb0.283Ti0.245V0.230Zr0.242                                                                                             ,            59, Disordered BCC matrix (~95 vol.%) with minor BCC second-phase precipitates                                                  ,                                 6.52,                        335   , C            , 1105                          ,                                    , 50                                 ,                         80
Nb0.283Ti0.245V0.230Zr0.242                                                                                             ,            59, Disordered BCC matrix (~95 vol.%) with minor BCC second-phase precipitates                                                  ,                                 6.52,                        335   , C            , 834                           , 884                                , 50                                 ,                           
Nb0.283Ti0.245V0.230Zr0.242                                                                                             ,            59, Disordered BCC matrix (~95 vol.%) with minor BCC second-phase precipitates                                                  ,                                 6.52,                        335   , C            , 187                           , 187                                , 50                                 ,                           
Nb0.283Ti0.245V0.230Zr0.242                                                                                             ,            59, Disordered BCC matrix (~95 vol.%) with minor BCC second-phase precipitates                                                  ,                                 6.52,                        309   , C            , 58                            , 77                                 , 50                                 ,                           
Nb0.226Ti0.194V0.372Zr0.208                                                                                             ,            59, Three disordered BCC phases                                                                                                 ,                                 6.34,                        305   , C            , 918                           ,                                    , 50                                 ,                         98
Nb0.226Ti0.194V0.372Zr0.208                                                                                             ,            59, Three disordered BCC phases                                                                                                 ,                                 6.34,                        305   , C            , 571                           , 716                                , 50                                 ,                           
Nb0.226Ti0.194V0.372Zr0.208                                                                                             ,            59, Three disordered BCC phases                                                                                                 ,                                 6.34,                        305   , C            , 240                           , 240                                , 50                                 ,                           
Nb0.226Ti0.194V0.372Zr0.208                                                                                             ,            59, Three disordered BCC phases                                                                                                 ,                                 6.34,                        302   , C            , 72                            , 72                                 , 50                                 ,                           
Cr0.246Nb0.267Ti0.239Zr0.248                                                                                            ,            59, Disordered BCC phase + ordered FCC Laves phase                                                                              ,                                 6.67,                        418   , C            , 1260                          , 1575                               , 6                                  ,                        120
Cr0.246Nb0.267Ti0.239Zr0.248                                                                                            ,            59, Disordered BCC phase + ordered FCC Laves phase                                                                              ,                                 6.67,                        418   , C            , 1035                          , 1130                               , 50                                 ,                           
Cr0.246Nb0.267Ti0.239Zr0.248                                                                                            ,            59, Disordered BCC phase + ordered FCC Laves phase                                                                              ,                                 6.67,                        418   , C            , 300                           , 455                                , 50                                 ,                           
Cr0.246Nb0.267Ti0.239Zr0.248                                                                                            ,            59, Disordered BCC phase + ordered FCC Laves phase                                                                              ,                                 6.67,                        396   , C            , 115                           , 138                                , 50                                 ,                           
Cr0.202Nb0.200Ti0.199V0.196Zr0.203                                                                                      ,            59, Disordered BCC phase + ordered FCC Laves phase                                                                              ,                                 6.57,                        481   , C            , 1298                          , 1725                               , 3                                  ,                        100
Cr0.202Nb0.200Ti0.199V0.196Zr0.203                                                                                      ,            59, Disordered BCC phase + ordered FCC Laves phase                                                                              ,                                 6.57,                        481   , C            , 1230                          , 1360                               , 10                                 ,                           
Cr0.202Nb0.200Ti0.199V0.196Zr0.203                                                                                      ,            59, Disordered BCC phase + ordered FCC Laves phase                                                                              ,                                 6.57,                        481   , C            , 615                           , 615                                , 50                                 ,                           
Cr0.202Nb0.200Ti0.199V0.196Zr0.203                                                                                      ,            59, Disordered BCC phase + ordered FCC Laves phase                                                                              ,                                 6.57,                        449   , C            , 259                           , 259                                , 50                                 ,                           
Ti20Zr20Hf20Nb20V20                                                                                                     ,            60, BCC + u                                                                                                                     ,                                     ,                        387.5 , C            , 1170                          , 1463                               , 29.6                               ,                        128
Ti20Zr20Hf20Nb20V20                                                                                                     ,            60, BCC                                                                                                                         ,                                     ,                        392.6 , C            , 1120                          , 1376                               , 30.0                               ,                           
Ti20Zr20Hf20Nb20V20                                                                                                     ,            60, BCC                                                                                                                         ,                                     ,                        389.5 , C            , 1253                          , 1393                               , 38.0                               ,                           
Ti20Zr20Hf20Nb20V20                                                                                                     ,            60, BCC                                                                                                                         ,                                     ,                        393.6 , C            , 1140                          , 1463                               , 29.7                               ,                           
Ti20Zr20Hf20Nb20V20                                                                                                     ,            60, BCC + V2M                                                                                                                   ,                                     ,                        388.5 , C            , 1157                          , 1468                               , 39.6                               ,                           
Ti20Zr20Hf20Nb20Cr20                                                                                                    ,            60, BCC + L1 + L2                                                                                                               ,                                     ,                        463.9 , C            , 1375                          , 2130                               , 2.8                                ,                        112
Ti20Zr20Hf20Nb20Cr20                                                                                                    ,            60, BCC + L1 + L2                                                                                                               ,                                     ,                        466.0 , C            , 1420                          , 1885                               , 4.2                                ,                           
Ti20Zr20Hf20Nb20Cr20                                                                                                    ,            60, BCC + L1 + L2                                                                                                               ,                                     ,                        479.2 , C            , 1457                          , 1908                               , 2.2                                ,                           
Ti20Zr20Hf20Nb20Cr20                                                                                                    ,            60, BCC + L1 + L2                                                                                                               ,                                     ,                        489.4 , C            , 1322                          , 1726                               , 1.4                                ,                           
Ti20Zr20Hf20Nb20Cr20                                                                                                    ,            60, BCC + L1 + L2                                                                                                               ,                                     ,                        458.9 , C            , 1328                          , 1884                               , 4.5                                ,                           
Ti20Zr20Hf20Nb20Ta20                                                                                                    ,            60, BCC                                                                                                                         ,                                     ,                        390.5 , C            , 929                           ,                                    , 50.0                               ,                           
W20Nb20Mo20Ta20                                                                                                         ,            60, BCC                                                                                                                         ,                                     ,                        454.8 , C            , 1058                          , 1211                               , 1.5                                ,                           
W20Nb20Mo20Ta20V20                                                                                                      ,            60, BCC                                                                                                                         ,                                     ,                        535.3 , C            , 1246                          , 1270                               , 1.7                                ,                           
Mo0.5NbHf0.5ZrTi                                                                                                        ,            61, Single disordered BCC solid solution                                                                                        ,                                     ,                              , C            , 1176                          , 1538                               , 24.61                              ,                           
Mo0.5NbHf0.5ZrTiC0.1                                                                                                    ,            61, Disordered BCC solid solution matrix + MC carbide (FCC)                                                                     ,                                     ,                              , C            , 1183                          , 2139                               , 38.39                              ,                           
Mo0.5NbHf0.5ZrTiC0.3                                                                                                    ,            61, Disordered BCC solid solution matrix + MC carbide (FCC)                                                                     ,                                     ,                              , C            , 1201                          , 1965                               , 32.62                              ,                           
HfNbTaTiZr                                                                                                              ,            62, "Single BCC solid solution (dendrite + interdendrite BCC, no secondary phase)"                                              ,                                 9.91,                        335   , C            , 1015                          ,                                    , 50                                 ,                         85
HfMo0.25NbTaTiZr                                                                                                        ,            62, "Single BCC solid solution (dendrite + interdendrite BCC, no secondary phase)"                                              ,                                 9.94,                        395   , C            , 1112                          ,                                    , 50                                 ,                         96
HfMo0.5NbTaTiZr                                                                                                         ,            62, "Single BCC solid solution (dendrite + interdendrite BCC, no secondary phase)"                                              ,                                 9.96,                        480   , C            , 1317                          ,                                    , 50                                 ,                        102
HfMo0.75NbTaTiZr                                                                                                        ,            62, "Single BCC solid solution (dendrite + interdendrite BCC, no secondary phase)"                                              ,                                 9.97,                        492   , C            , 1373                          ,                                    , 50                                 ,                        109
HfMoNbTaTiZr                                                                                                            ,            62, "Single BCC solid solution (dendrite + interdendrite BCC, no secondary phase)"                                              ,                                 9.97,                        505   , C            , 1512                          ,                                    , 12                                 ,                        115
Hf0.2Mo0.2Ta0.2Ti0.2Zr0.2                                                                                               ,            63, Single BCC (cI2-W) solid solution with dendrite/interdendrite compositional segregation                                     ,                                10.24,                        542   , C            , 1600                          , 1743                               , 4                                  ,                           
Hf0.2Mo0.2Ta0.2Ti0.2Zr0.2                                                                                               ,            63, Single BCC (cI2-W) solid solution with dendrite/interdendrite compositional segregation                                     ,                                10.24,                        542   , C            , 1045                          , 1446                               , 19                                 ,                           
Hf0.2Mo0.2Ta0.2Ti0.2Zr0.2                                                                                               ,            63, "BCC matrix with Mo-rich phase and (Zr,Hf)-rich FCC precipitates in highly deformed interdendrite regions after compression",                                10.24,                        542   , C            , 855                           ,                                    , 30                                 ,                           
Hf0.2Mo0.2Ta0.2Ti0.2Zr0.2                                                                                               ,            63, "BCC matrix with Mo-rich phase and (Zr,Hf)-rich FCC precipitates in highly deformed interdendrite regions after compression",                                10.24,                        542   , C            , 404                           ,                                    , 30                                 ,                           
Hf0.167Mo0.167Nb0.167Ta0.167Ti0.167Zr0.167                                                                              ,            63, Single BCC (cI2-W) solid solution with dendrite/interdendrite compositional segregation                                     ,                                 9.97,                        505   , C            , 1512                          , 1828                               , 12                                 ,                           
Hf0.167Mo0.167Nb0.167Ta0.167Ti0.167Zr0.167                                                                              ,            63, Single BCC (cI2-W) solid solution with dendrite/interdendrite compositional segregation                                     ,                                 9.97,                        505   , C            , 1007                          , 1489                               , 23                                 ,                           
Hf0.167Mo0.167Nb0.167Ta0.167Ti0.167Zr0.167                                                                              ,            63, Single BCC (cI2-W) matrix; no deformation-induced second phase identified by SEM at this temperature                        ,                                 9.97,                        505   , C            , 814                           ,                                    , 30                                 ,                           
Hf0.167Mo0.167Nb0.167Ta0.167Ti0.167Zr0.167                                                                              ,            63, "BCC matrix with Mo-rich phase and (Zr,Hf)-rich precipitates in highly deformed interdendrite regions after compression"    ,                                 9.97,                        505   , C            , 556                           ,                                    , 30                                 ,                           
MoNbHfZrTi                                                                                                              ,            64, single disordered BCC solid solution                                                                                        ,                                     ,                              , C            , 1719                          , 1803                               , 10.12                              ,                           
MoNbHfZrTi                                                                                                              ,            64, single disordered BCC solid solution                                                                                        ,                                     ,                              , C            , 1575                          , 1640                               , 9.08                               ,                           
MoNbHfZrTi                                                                                                              ,            64, single disordered BCC solid solution                                                                                        ,                                     ,                              , C            , 825                           , 1095                               , 60                                 ,                           
MoNbHfZrTi                                                                                                              ,            64, single disordered BCC solid solution                                                                                        ,                                     ,                              , C            , 728                           , 938                                , 60                                 ,                           
MoNbHfZrTi                                                                                                              ,            64, single disordered BCC solid solution                                                                                        ,                                     ,                              , C            , 635                           , 654                                , 60                                 ,                           
MoNbHfZrTi                                                                                                              ,            64, single disordered BCC solid solution                                                                                        ,                                     ,                              , C            , 397                           , 399                                , 60                                 ,                           
MoNbHfZrTi                                                                                                              ,            64, single disordered BCC solid solution                                                                                        ,                                     ,                              , C            , 187                           , 194                                , 60                                 ,                           
HfNbTiVSi0.5                                                                                                            ,            65, "BCC solid solution + multi-component silicide ((Hf,Nb,Ti)-Si) + minor V-rich phase"                                        ,                                 8.6 ,                        490   , C            , 1399                          , 1608                               , 10.9                               ,                           
HfNbTiVSi0.5                                                                                                            ,            65, "BCC solid solution + multi-component silicide ((Hf,Nb,Ti)-Si) + minor V-rich phase"                                        ,                                 8.6 ,                        490   , C            , 875                           ,                                    , 50                                 ,                           
HfNbTiVSi0.5                                                                                                            ,            65, "BCC solid solution + multi-component silicide ((Hf,Nb,Ti)-Si) + minor V-rich phase"                                        ,                                 8.6 ,                        490   , C            , 240                           ,                                    , 50                                 ,                           
HfNbSi0.5TiVZr                                                                                                          ,            66, BCC solid solution + silicide + minor V-rich phase                                                                          ,                                 7.75,                        464   , C            , 1540                          , 1643                               , 16.8                               ,                           
HfNbSi0.5TiVZr                                                                                                          ,            66, BCC solid solution + silicide + minor V-rich phase                                                                          ,                                 7.75,                        464   , C            , 920                           , 1252                               , 50                                 ,                           
HfNbSi0.5TiVZr                                                                                                          ,            66, BCC solid solution + silicide + minor V-rich phase                                                                          ,                                 7.75,                        464   , C            , 371                           , 427                                , 50                                 ,                           
HfNbSi0.5TiVZr                                                                                                          ,            66, BCC solid solution + silicide; minor V-rich phase reduced after annealing                                                   ,                                 7.75,                        496   , C            , 1483                          , 1611                               , 9.5                                ,                           
HfNbSi0.5TiVZr                                                                                                          ,            66, BCC solid solution + silicide; minor V-rich phase reduced after annealing                                                   ,                                 7.75,                        496   , C            , 1273                          , 1335                               , 14.5                               ,                           
HfNbSi0.5TiVZr                                                                                                          ,            66, BCC solid solution + silicide; minor V-rich phase reduced after annealing                                                   ,                                 7.75,                        496   , C            , 597                           , 651                                , 50                                 ,                           
HfNbSi0.5TiVZr                                                                                                          ,            66, BCC solid solution + silicide; minor V-rich phase reduced after annealing                                                   ,                                 7.75,                        496   , C            , 102                           , 107                                , 50                                 ,                           
TaNbHfZr                                                                                                                ,            67, Single-phase BCC solid solution                                                                                             ,                                     ,                        364.5 , C            , 1315                          ,                                    , 21.6                               ,                           
TaNbHfZr                                                                                                                ,            67, BCC solid solution with SRC                                                                                                 ,                                     ,                              , C            , 1739                          ,                                    , 2.25                               ,                           
TaNbHfZr                                                                                                                ,            67, BCC solid solution with pronounced SRC                                                                                      ,                                     ,                        570.8 , C            , 2310                          ,                                    , 0.35                               ,                           
TaNbHfZr                                                                                                                ,            67, Dual BCC plus minor HCP (beta) phase                                                                                        ,                                     ,                        536.6 , C            , 2009.7                        ,                                    , 3.5                                ,                           
Hf0.5Nb0.5Ta0.5Ti1.5Zr                                                                                                  ,            68, single-phase bcc                                                                                                            ,                                     ,                        301   ,              ,                               ,                                    ,                                    ,                           
Hf0.5Nb0.5Ta0.5Ti1.5Zr                                                                                                  ,            68, single-phase bcc                                                                                                            ,                                     ,                              , T            , 903                           , 990                                , 18.8                               ,                           
Hf0.5Nb0.5Ta0.5Ti1.5Zr                                                                                                  ,            68, single-phase bcc                                                                                                            ,                                 8.13,                              ,              ,                               ,                                    ,                                    ,                           
HfNbTiZr                                                                                                                ,            68, single-phase bcc                                                                                                            ,                                     ,                              , T            , 879                           , 969                                , 14.9                               ,                           
HfNbTaTiZr                                                                                                              ,            68, single-phase bcc                                                                                                            ,                                     ,                              , T            , 800-840                       , 850-890                            , 6-9                                ,                           
MoNbTaVW                                                                                                                ,            68, single-phase bcc                                                                                                            ,                                12.36,                              ,              ,                               ,                                    ,                                    ,                           
MoNbTaW                                                                                                                 ,            68, single-phase bcc                                                                                                            ,                                13.75,                              ,              ,                               ,                                    ,                                    ,                           
HfMoTaTiZr                                                                                                              ,            68, single-phase bcc                                                                                                            ,                                 9.94,                              ,              ,                               ,                                    ,                                    ,                           
HfMoTaTiZr                                                                                                              ,            68, single-phase bcc                                                                                                            ,                                10.24,                              ,              ,                               ,                                    ,                                    ,
