Repository: BaratiLab/Material-Database-Agent

## Files

```
table3_hea_cca/
├── hea_lib.py                # shared logic (readers, mapping parsers, MAE)
├── run_all.py                # runs all five models
├── table_1.csv               # ORIGINAL ground truth (shared by all models)
├── gpt54/  gpt52/  claude/  glm/  qwen/
│     ├── evaluate.py             # model-specific config + run
│     ├── <reconstructed>.csv     # RECONSTRUCTED dataset for this model
│     ├── row_mapping_100*.txt    # frozen 100-pair mapping used in the paper
│     └── results_reproduced.csv  # written when you run evaluate.py
```

| Model  | Reconstructed CSV                  | Row-mapping file |

File: result_reproducibility/table3_hea_cca/gpt54/inference_codex_1_79_compiled.csv (part 8 of 8)
Composition (atomic)                                                                                                    , Folder number, Type of phases                                                                                                              , ρ represents the density (in g/cm^3), HV is the hardness in Vickers, Type of tests, σY is the Yield strength (MPa), σmax is the ultimate strength (MPa), ε is the elongation (in percentage), E is the Young's modulus (GPa)
TiZrNbMoV3                                                                                                              ,            75, bcc + Zr-rich bcc                                                                                                           ,                                     ,                              , C            , 1419                          , 2426                               , 23.5                               ,                           
AlCoCrFeNi                                                                                                              ,            75, single-phase bcc solid solution                                                                                             ,                                     ,                              , C            , 1450                          , 2960                               , 15.3                               ,                           
AlCoCrFeNi                                                                                                              ,            75, single-phase bcc solid solution                                                                                             ,                                     ,                              , C            , 1880                          , 3550                               , 14.3                               ,                           
AlCoCrFeNi                                                                                                              ,            75, bcc                                                                                                                         ,                                     ,                              , C            ,                               ,                                    , 30.0                               ,                           
Nb0.280Ta0.276Ti0.227V0.217                                                                                             ,            76, Single-phase BCC solid solution                                                                                             ,                                     ,                       3113   ,              ,                               ,                                    ,                                    ,                           
Nb0.280Ta0.276Ti0.227V0.217                                                                                             ,            76, Single-phase BCC solid solution                                                                                             ,                                     ,                              , C            , 965                           ,                                    ,                                    ,                           
Nb0.285Ta0.297V0.207W0.212                                                                                              ,            76, Single-phase BCC solid solution                                                                                             ,                                     ,                       4830   ,              ,                               ,                                    ,                                    ,                           
Nb0.285Ta0.297V0.207W0.212                                                                                              ,            76, Single-phase BCC solid solution                                                                                             ,                                     ,                              , C            , 1530                          ,                                    , 12                                 ,                           
Nb0.227Ta0.253Ti0.167V0.173W0.180                                                                                       ,            76, Single-phase BCC solid solution                                                                                             ,                                     ,                       4380   ,              ,                               ,                                    ,                                    ,                           
Nb0.227Ta0.253Ti0.167V0.173W0.180                                                                                       ,            76, Single-phase BCC solid solution                                                                                             ,                                     ,                              , C            , 1420                          ,                                    , 20                                 ,                           
CoFeNiV                                                                                                                 ,            77, FCC solid solution                                                                                                          ,                                     ,                        238.1 ,              ,                               ,                                    ,                                    ,                           
CoFeNiVMo0.2                                                                                                            ,            77, FCC + CoMo2Ni-type intermetallic                                                                                            ,                                     ,                        267.28,              ,                               ,                                    ,                                    ,                           
CoFeNiVMo0.4                                                                                                            ,            77, FCC + CoMo2Ni-type intermetallic                                                                                            ,                                     ,                        402.45,              ,                               ,                                    ,                                    ,                           
CoFeNiVMo0.6                                                                                                            ,            77, Fully eutectic (FCC + CoMo2Ni-type intermetallic)                                                                           ,                                     ,                        556.68,              ,                               ,                                    ,                                    ,                           
CoFeNiVMo0.8                                                                                                            ,            77, Hypereutectic (β1 + E1; CoMo2Ni-type intermetallic present)                                                                 ,                                     ,                        605.63,              ,                               ,                                    ,                                    ,                           
CoFeNiVMo                                                                                                               ,            77, Hypereutectic intermetallic-containing structure (reported as β1+E1 in Moy and β2+E2 in Nix)                                ,                                     ,                        624.6 ,              ,                               ,                                    ,                                    ,                           
CoFeNi1.2VMo                                                                                                            ,            77, Hypereutectic (β2 + E2; FCC + Co2Mo3-type intermetallic)                                                                    ,                                     ,                        602.0 ,              ,                               ,                                    ,                                    ,                           
CoFeNi1.4VMo                                                                                                            ,            77, Fully eutectic (E2; FCC + Co2Mo3-type intermetallic)                                                                        ,                                     ,                        537.53,              ,                               ,                                    ,                                    ,                           
CoFeNi1.6VMo                                                                                                            ,            77, Hypoeutectic (α + E2; FCC + Co2Mo3-type intermetallic)                                                                      ,                                     ,                        520.4 ,              ,                               ,                                    ,                                    ,                           
CoFeNi1.8VMo                                                                                                            ,            77, Hypoeutectic (α + E2; FCC + Co2Mo3-type intermetallic)                                                                      ,                                     ,                        510.3 ,              ,                               ,                                    ,                                    ,                           
CoFeNi2VMo                                                                                                              ,            77, Hypoeutectic (α + E2; FCC + Co2Mo3-type intermetallic)                                                                      ,                                     ,                        382.27,              ,                               ,                                    ,                                    ,                           
CoFeNiV                                                                                                                 ,            77, FCC solid solution                                                                                                          ,                                     ,                              , C            , 428.3                         ,                                    , 80.0                               ,                           
CoFeNiVMo0.2                                                                                                            ,            77, FCC + CoMo2Ni-type intermetallic                                                                                            ,                                     ,                              , C            , 686.9                         ,                                    , 80.0                               ,                           
CoFeNiVMo0.4                                                                                                            ,            77, FCC + CoMo2Ni-type intermetallic                                                                                            ,                                     ,                              , C            ,                               ,                                    , 19.7                               ,                           
CoFeNiVMo0.8                                                                                                            ,            77, Hypereutectic (β1 + E1; CoMo2Ni-type intermetallic present)                                                                 ,                                     ,                              , C            ,                               , 2163.8                             ,                                    ,                           
CoFeNi2VMo                                                                                                              ,            77, Hypoeutectic (α + E2; FCC + Co2Mo3-type intermetallic)                                                                      ,                                     ,                              , C            , 679.1                         , 1152.6                             , 24.7                               ,                           
Cu0.3333Mn0.3333Ni0.3333                                                                                                ,            79, "A1 (single-phase fcc, heat-treated)"                                                                                       ,                                     ,                              , C            , 200-220                       ,                                    , 40 (test stopped)                  ,                           
Cu0.3167Mn0.3167Ni0.3167Al0.05                                                                                          ,            79, A1(80) + B1(20)                                                                                                             ,                                     ,                        174   , C            , 330                           ,                                    , >45                                ,                           
Cu0.3000Mn0.3000Ni0.3000Al0.10                                                                                          ,            79, A1(43) + B1(57)                                                                                                             ,                                     ,                        220   , C            , 515                           ,                                    , 40                                 ,                           
Cu0.2667Mn0.2667Ni0.2667Al0.20                                                                                          ,            79, B1(20) + H-L21(80)                                                                                                          ,                                     ,                        355   ,              ,                               ,                                    ,                                    ,                           
Cu0.2500Mn0.2500Ni0.2500Al0.25                                                                                          ,            79, H-L21(100)                                                                                                                  ,                                     ,                        373   ,              ,                               ,                                    ,                                    ,                           
Cu0.2333Mn0.2333Ni0.2333Al0.30                                                                                          ,            79, H-L21 + B2                                                                                                                  ,                                     ,                        359   ,              ,                               ,                                    ,                                    ,                           
Cu0.2000Mn0.2000Ni0.2000Al0.40                                                                                          ,            79, H-L21 + B2                                                                                                                  ,                                     ,                        398   ,              ,                               ,                                    ,                                    ,                           
Cu0.3167Mn0.3167Ni0.3167Sn0.05                                                                                          ,            79, A1(83) + H-L21(17)                                                                                                          ,                                     ,                        178   , C            , 380                           ,                                    , >63                                ,                           
Cu0.3000Mn0.3000Ni0.3000Sn0.10                                                                                          ,            79, A1(50) + H-L21(50)                                                                                                          ,                                     ,                        255   , C            , 620                           ,                                    , 20                                 ,                           
Cu0.2667Mn0.2667Ni0.2667Sn0.20                                                                                          ,            79, A1(8) + H-L21(92)                                                                                                           ,                                     ,                        533   ,              ,                               ,                                    ,                                    ,                           
Cu0.2500Mn0.2500Ni0.2500Sn0.25                                                                                          ,            79, H-L21(>99) + B2(<1)                                                                                                         ,                                     ,                        507   ,              ,                               ,                                    ,                                    ,                           
Cu0.2667Mn0.2667Ni0.2667Zn0.20                                                                                          ,            79, A1(100)                                                                                                                     ,                                     ,                        113   , C            , 140                           ,                                    , >65                                ,                           
Cu0.2500Mn0.2500Ni0.2500Zn0.25                                                                                          ,            79, A1(100)                                                                                                                     ,                                     ,                        128   , C            , 215                           ,                                    , >60                                ,                           
Cu0.2167Mn0.2167Ni0.2167Zn0.35                                                                                          ,            79, A1(>95) + B2(<5)                                                                                                            ,                                     ,                        242   ,              ,                               ,                                    ,                                    ,                           
Cu0.2000Mn0.2000Ni0.2000Zn0.40                                                                                          ,            79, A1(85) + B2(15)                                                                                                             ,                                     ,                        253   ,              ,                               ,                                    ,                                    ,                           
Cu0.3000Mn0.3000Ni0.3000Al0.05Sn0.05                                                                                    ,            79, A1(40) + H-L21(60)                                                                                                          ,                                     ,                        303   ,              ,                               ,                                    ,                                    ,                           
Cu0.2500Mn0.2500Ni0.2500Al0.05Zn0.20                                                                                    ,            79, A1 + H-L21                                                                                                                  ,                                     ,                        271   ,              ,                               ,                                    ,                                    ,                           
Cu0.2000Mn0.2000Ni0.2000Al0.05Zn0.35                                                                                    ,            79, B1(14) + B2(86)                                                                                                             ,                                     ,                        281   ,              ,                               ,                                    ,                                    ,                           
Cu0.2667Mn0.2667Ni0.2667Al0.10Zn0.10                                                                                    ,            79, A1(25) + H-L21(75)                                                                                                          ,                                     ,                        321   ,              ,                               ,                                    ,                                    ,                           
Cu0.2333Mn0.2333Ni0.2333Al0.10Zn0.20                                                                                    ,            79, A1(51) + H-L21(49)                                                                                                          ,                                     ,                        306   ,              ,                               ,                                    ,                                    ,                           
Cu0.2500Mn0.2500Ni0.2500Sn0.05Zn0.20                                                                                    ,            79, A1(45) + H-L21(55)                                                                                                          ,                                     ,                        286   ,              ,                               ,                                    ,                                    ,                           
Cu0.2000Mn0.2000Ni0.2000Sn0.05Zn0.35                                                                                    ,            79, A1 + H-L21 + Mn-rich                                                                                                        ,                                     ,                        376   ,              ,                               ,                                    ,                                    ,                           
Cu0.2333Mn0.2333Ni0.2333Sn0.10Zn0.20                                                                                    ,            79, A1(35) + H-L21(56) + Mn-rich(9)                                                                                             ,                                     ,                        372   ,              ,                               ,                                    ,                                    ,
