Repository: BaratiLab/Material-Database-Agent

# Material Database Agent

This repository contains the PDF inputs and local tooling needed to reproduce the Material Database Agent (MDA) benchmark workflows.

MDA is a multimodal, agentic literature-mining workflow. It converts scientific PDFs into markdown and extracted figures, sends each paper's parsed content to specialized subagents, writes one intermediate JSON file per paper, and then aggregates those JSON files into a final CSV material database.

## Repository Contents

- `PDFs_meltpoolnet/` - paper PDFs used for the MeltpoolNet benchmark.
- `PDFs_refrac/` - paper PDFs used for the refractory HEA/CCA benchmark.
- `BulkModulus_test_database_MPPolak_DMorgan.xlsx` - bulk modulus benchmark spreadsheet used for the prior text-only comparison.
- `marker_pdfs/` - copied local MCP server for converting PDF folders to markdown with image extraction. The virtual environment from `/home/ash/matdatabase/marker_pdfs/.venv` was intentionally not copied.

## Marker PDFs MCP Server

The copied MCP server is in `marker_pdfs/`. It exposes two tools:

- `convert_pdfs_to_markdown` - process selected numbered folders.
- `convert_all_pdfs_to_markdown` - process every folder under the configured input directory.

The server expects an input directory containing numbered subfolders. Each subfolder can contain one or more PDF files. It writes markdown, extracted images, and log files to the configured output directory while preserving the folder structure.

## Datasets Used

# Table 3 — HEA/CCA benchmark

Reproduces Table 3: mean absolute error (MAE) of four mechanical properties for
each of the five models, computed over the 100 manually mapped row pairs.

| Symbol      | Property                  | Units |
|-------------|---------------------------|-------|
| `sigma_y`   | yield strength            | MPa   |
| `sigma_max` | ultimate tensile strength | MPa   |
| `epsilon`   | elongation / strain       | %     |
| `E`         | Young's modulus           | GPa   |

## Files

```
table3_hea_cca/
├── hea_lib.py                # shared logic (readers, mapping parsers, MAE)
├── run_all.py                # runs all five models
├── table_1.csv               # ORIGINAL ground truth (shared by all models)
├── gpt54/  gpt52/  claude/  glm/  qwen/
│     ├── evaluate.py             # model-specific config + run
│     ├── <reconstructed>.csv     # RECONSTRUCTED dataset for this model
│     ├── row_mapping_100*.txt    # frozen 100-pair mapping used in the paper
│     └── results_reproduced.csv  # written when you run evaluate.py
```

| Model  | Reconstructed CSV                  | Row-mapping file |
|--------|------------------------------------|------------------|
| gpt54  | `inference_codex_1_79_compiled.csv`| `row_mapping_100.txt` |
| gpt52  | `inference_codex_1-79.csv`         | `row_mapping_100.txt` |
| claude | `refractory_hea_data.csv`          | `row_mapping_100.txt` |
| glm    | `refractory_data.csv`              | `row_mapping_100.txt` |
| qwen   | `alloy_properties.csv`             | `row_mapping_100_table1_vs_alloy_properties.txt` |

## Run

```bash
python3 run_all.py            # all five models
python3 claude/evaluate.py    # one model
```

## Method

The frozen mapping file lists 100 `(original_line, reconstructed_line)` pairs.
For each pair the four properties are read from `table_1.csv` and from the
model's reconstructed CSV, and

```
MAE(property) = mean( |orig - recon| )  over pairs where BOTH values are numeric.
```

### Why each model has its own row reader

The reconstructed CSVs differ in column headers and formatting, and the original
mapping generators parsed cells slightly differently. To reproduce the published
numbers *exactly*, each `evaluate.py` selects the reader that matches its
generator (all provided by `hea_lib.py`):

- **claude** — columns by header name, first-number cell parsing,
  `skipinitialspace=False`.
- **glm / qwen** — columns by header name, first-number parsing,
  `skipinitialspace=True` (their phase column contains quoted commas, which would
  otherwise shift later columns).
- **gpt54** — fixed forward indices (6,7,8,9); `safe_float` (a cell that is not a
  clean number, e.g. `"512 (compression)"`, is treated as missing) for
  sigma_y/sigma_max/epsilon; first-number parse for the `E` column (handles
  ground-truth entries like `"135 (203)"`).
- **gpt52** — ground truth by forward indices (6,7,8,9); reconstructed file by
  indices counted **from the end** of each row (its comma-containing phase column
  splits some rows, so the four property columns are read as the last four
  fields). Codex first-number parser throughout.

Line numbers are 1-based with the header on line 1 (first data row = line 2),
matching how the mappings were generated.

## Expected values (from the paper) — all reproduce exactly

| Property        | GPT-5.4  | GPT-5.2 | Claude Opus 4.6 | GLM 5V Turbo | Qwen-3.5 |
|-----------------|----------|---------|-----------------|--------------|----------|

File: result_reproducibility/table3_hea_cca/qwen/alloy_properties.csv (part 1 of 3)
Composition                               , Type_of_phases                                                                                                                        , Density_g_cm3, HV     , Test_type, Yield_Strength_MPa, Ultimate_Strength_MPa, Elongation_pct, Youngs_Modulus_GPa, Folder_Number
CoCrFeNi                                  , FCC                                                                                                                                   ,              ,        , T        ,             147   ,                413   ,          48.0 ,                   ,             4
CoCrFeNiNb0.103                           , FCC + Laves                                                                                                                           ,              ,        , T        ,             317   ,                622   ,          19.2 ,                   ,             4
CoCrFeNiNb0.155                           , FCC + Laves                                                                                                                           ,              ,        , T        ,             321   ,                744   ,          23.3 ,                   ,             4
CoCrFeNiNb0.206                           , FCC + Laves                                                                                                                           ,              ,        , T        ,             402   ,                807   ,           8.6 ,                   ,             4
CoCrFeNiNb0.309                           , FCC + Laves                                                                                                                           ,              ,        , T        ,             478   ,                879   ,           3.5 ,                   ,             4
CoCrFeNiNb0.412                           , FCC + Laves                                                                                                                           ,              ,        , T        ,             637   ,               1004   ,           1.3 ,                   ,             4
FeNiCoCr                                  , fcc single-phase solid solution                                                                                                       ,              ,        , T        ,             443   ,                      ,               ,                   ,             5
FeNiCoMn                                  , fcc single-phase solid solution                                                                                                       ,              ,        , T        ,             282   ,                      ,               ,                   ,             5
NiCoCrMn                                  , fcc single-phase solid solution                                                                                                       ,              ,        , T        ,             491   ,                      ,               ,                   ,             5
FeNiCo                                    , fcc single-phase solid solution                                                                                                       ,              ,        , T        ,             292   ,                      ,               ,                   ,             5
NiCoCr                                    , fcc single-phase solid solution                                                                                                       ,              ,        , T        ,             489   ,                      ,               ,                   ,             5
FeNiMn                                    , fcc single-phase solid solution                                                                                                       ,              ,        , T        ,             283   ,                      ,               ,                   ,             5
NiCoMn                                    , fcc single-phase solid solution                                                                                                       ,              ,        , T        ,             302   ,                      ,               ,                   ,             5
FeNiCoCrMn                                , fcc single-phase solid solution                                                                                                       ,              ,        , T        ,             423   ,                      ,               ,                   ,             5
CoFeNi                                    , FCC                                                                                                                                   ,              ,  125   , C        ,             200   ,               1700   ,          50   ,                   ,             6
Al0.25CoFeNi                              , FCC                                                                                                                                   ,              ,  135   , C        ,             158.4 ,               1700   ,          50   ,                   ,             6
Al0.5CoFeNi                               , FCC+BCC                                                                                                                               ,              ,  210   , C        ,             350   ,               2600   ,          50   ,                   ,             6
Al0.75CoFeNi                              , FCC+BCC                                                                                                                               ,              ,  380   , C        ,             800   ,               2787   ,          31.2 ,                   ,             6
AlCoFeNi                                  , BCC                                                                                                                                   ,              ,  450   , C        ,             967.4 ,               1700   ,           7.9 ,                   ,             6
CoFeNiSi0.25                              , FCC                                                                                                                                   ,              ,  145   , C        ,             192.0 ,               1800   ,          50   ,                   ,             6
CoFeNiSi0.5                               , FCC+Ni3Si                                                                                                                             ,              ,  290   , C        ,             450   ,               2400   ,          42   ,                   ,             6
CoFeNiSi0.75                              , FCC+Ni3Si                                                                                                                             ,              ,  568   , C        ,            1297.1 ,               1950   ,           2.5 ,                   ,             6
CoCrFeNiTi                                , FCC                                                                                                                                   ,              ,        , C        ,                   ,               2020   ,           9.0 ,            134.6  ,             7
CoCrFeNiTiAl0.5                           , BCC + Laves                                                                                                                           ,              ,        , C        ,                   ,               1600   ,           9.9 ,            106.8  ,             7
CoCrFeNiTiAl1.0                           , BCC + ordered BCC                                                                                                                     ,              ,        , C        ,                   ,               2280   ,           6.4 ,            147.6  ,             7
CoCrFeNiTiAl1.5                           , BCC                                                                                                                                   ,              ,        , C        ,                   ,               2110   ,           9.8 ,            133.4  ,             7
CoCrFeNiTiAl2.0                           , BCC                                                                                                                                   ,              ,        , C        ,                   ,               1030   ,           5.2 ,             93.5  ,             7
Al0CoCrFeMo0.5Ni                          , FCC + sigma                                                                                                                           ,              ,  220   ,          ,                   ,                      ,               ,                   ,             8
Al0.5CoCrFeMo0.5Ni                        , FCC + sigma                                                                                                                           ,              ,  440   ,          ,                   ,                      ,               ,                   ,             8
Al1.0CoCrFeMo0.5Ni                        , BCC1 + sigma                                                                                                                          ,              ,  720   ,          ,                   ,                      ,               ,                   ,             8
Al1.5CoCrFeMo0.5Ni                        , BCC1 + sigma                                                                                                                          ,              ,  665   ,          ,                   ,                      ,               ,                   ,             8
Al2.0CoCrFeMo0.5Ni                        , BCC1 + BCC2                                                                                                                           ,              ,  615   ,          ,                   ,                      ,               ,                   ,             8
Al0CoCrFeNi                               , FCC                                                                                                                                   ,              ,  116.0 ,          ,                   ,                      ,               ,                   ,             9
Al0.25CoCrFeNi                            , FCC                                                                                                                                   ,              ,  110.0 ,          ,                   ,                      ,               ,                   ,             9
Al0.375CoCrFeNi                           , FCC                                                                                                                                   ,              ,  130.8 ,          ,                   ,                      ,               ,                   ,             9
Al0.5CoCrFeNi                             , FCC+BCC                                                                                                                               ,              ,  159.0 ,          ,                   ,                      ,               ,                   ,             9
Al0.75CoCrFeNi                            , FCC+BCC                                                                                                                               ,              ,  388.0 ,          ,                   ,                      ,               ,                   ,             9
Al0.875CoCrFeNi                           , BCC                                                                                                                                   ,              ,  538.0 ,          ,                   ,                      ,               ,                   ,             9
Al1.0CoCrFeNi                             , BCC                                                                                                                                   ,              ,  484.0 ,          ,                   ,                      ,               ,                   ,             9
Al1.25CoCrFeNi                            , BCC                                                                                                                                   ,              ,  487.0 ,          ,                   ,                      ,               ,                   ,             9
Al1.5CoCrFeNi                             , BCC                                                                                                                                   ,              ,  484.0 ,          ,                   ,                      ,               ,                   ,             9
Al2.0CoCrFeNi                             , BCC                                                                                                                                   ,              ,  509.0 ,          ,                   ,                      ,               ,                   ,             9
FeNiCrCuCo                                , FCC                                                                                                                                   ,              ,  286   ,          ,                   ,                      ,               ,                   ,            10
FeNiCrCuMo                                , FCC                                                                                                                                   ,              ,  263   ,          ,                   ,                      ,               ,                   ,            10
FeNiCrCuAl                                , FCC + BCC                                                                                                                             ,              ,  342   ,          ,                   ,                      ,               ,                   ,            10
FeNiCrCuMn                                , FCC + BCC                                                                                                                             ,              ,  296   ,          ,                   ,                      ,               ,                   ,            10
FeNiCrCoAl                                , BCC                                                                                                                                   ,              ,  395   ,          ,                   ,                      ,               ,                   ,            10
FeNiCrCoAl1.5                             , BCC                                                                                                                                   ,              ,  402   ,          ,                   ,                      ,               ,                   ,            10
FeNiCrCoAl2                               , BCC                                                                                                                                   ,              ,  432   ,          ,                   ,                      ,               ,                   ,            10
FeNiCrCoAl2.5                             , BCC                                                                                                                                   ,              ,  487   ,          ,                   ,                      ,               ,                   ,            10
FeNiCrCoAl3                               , BCC                                                                                                                                   ,              ,  506   ,          ,                   ,                      ,               ,                   ,            10
FeNiCrCuZr                                , BCC + compounds                                                                                                                       ,              ,  566   ,          ,                   ,                      ,               ,                   ,            10
Co1.5CrFeNi1.5Ti0.5                       , "fcc gamma, eta-(Ni,Co)3Ti at grain boundaries"                                                                                       ,              ,  509   ,          ,                   ,                      ,               ,                   ,            11
Al0.2Co1.5CrFeNi1.5Ti0.5                  , fcc gamma (eta formation suppressed)                                                                                                  ,              ,  487   ,          ,                   ,                      ,               ,                   ,            11
Co1.5CrFeNi1.5Ti                          , "fcc gamma, coarse eta-(Ni,Co)3Ti (hcp D024) in interdendrite regions"                                                                ,              ,  654   ,          ,                   ,                      ,               ,                   ,            11
Al0.2Co1.5CrFeNi1.5Ti                     , "fcc gamma, needle-like eta-(Ni,Co)3Ti with Widmanstätten structure, coarse eta"                                                      ,              ,  717   ,          ,                   ,                      ,               ,                   ,            11
FeNiCrCo0.3Al0.7                          , BCC (A2) + BCC (B2) + FCC                                                                                                             ,              ,  624   , C        ,            2033   ,               2635   ,           8.12,                   ,            13
FeNiCrCoAl                                ,                                                                                                                                       ,              ,        , C        ,            1251   ,               2004   ,          32.7 ,                   ,            13
FeNiCrCoAl0.25                            , FCC                                                                                                                                   ,              ,  110   ,          ,                   ,                      ,               ,                   ,            13
FeNiCrCoAl0.5                             , FCC + BCC                                                                                                                             ,              ,  159   ,          ,                   ,                      ,               ,                   ,            13
FeNiCrCoAl0.75                            , FCC + BCC                                                                                                                             ,              ,  388   ,          ,                   ,                      ,               ,                   ,            13
FeNiCrCoAl0.875                           , BCC                                                                                                                                   ,              ,  538   ,          ,                   ,                      ,               ,                   ,            13
FeNiCrCoAl1                               , BCC                                                                                                                                   ,              ,  484   ,          ,                   ,                      ,               ,                   ,            13
FeNiCrCoAl2                               , BCC                                                                                                                                   ,              ,  509   ,          ,                   ,                      ,               ,                   ,            13
AlCrFeCoNi                                , BCC                                                                                                                                   ,              ,        , C        ,            1250.96,               2004.23,          32.7 ,                   ,            14
CrFeCoNiCuTi                              ,                                                                                                                                       ,              ,        , C        ,            1272   ,               1272   ,           1.6 ,                   ,            14
AlCrMnFeCoNiCuTiV                         ,                                                                                                                                       ,              ,        , C        ,            1862   ,               2431   ,           0.95,                   ,            14
CrFeCoNiCuTi0.5                           ,                                                                                                                                       ,              ,        , C        ,             700   ,               1650   ,          21.26,                   ,            14
AlCoCrFeNi                                , BCC                                                                                                                                   ,              ,        , C        ,            1051   ,                      ,               ,                   ,            15
AlCoCrFeNiMo0.1                           , BCC                                                                                                                                   ,              ,        , C        ,            1804   ,               2280   ,           9.1 ,                   ,            15
AlCoCrFeNiMo0.2                           , BCC + α                                                                                                                               ,              ,        , C        ,            2456   ,               2953   ,           3.4 ,                   ,            15
AlCoCrFeNiMo0.3                           , BCC + α                                                                                                                               ,              ,        , C        ,            2649   ,               3208   ,           3.3 ,                   ,            15
AlCoCrFeNiMo0.4                           , BCC + α                                                                                                                               ,              ,        , C        ,            2670   ,               3161   ,           3.0 ,                   ,            15
AlCoCrFeNiMo0.5                           , BCC + α                                                                                                                               ,              ,        , C        ,            2757   ,               3036   ,           2.5 ,                   ,            15
AlCoCrFeNi                                , BCC                                                                                                                                   ,              ,        , C        ,            1110   ,                      ,          24   ,                   ,            16
Al0.83CoCrFeNiSi0.2                       , BCC                                                                                                                                   ,              ,        , C        ,            1265   ,               2173   ,          13.76,                   ,            16
Al0.77CoCrFeNiSi0.4                       , BCC                                                                                                                                   ,              ,        , C        ,            1481   ,               2444   ,          13.38,                   ,            16
Al0.71CoCrFeNiSi0.6                       , BCC + δ                                                                                                                               ,              ,        , C        ,            1834   ,               2195   ,           2.56,                   ,            16
Al0.67CoCrFeNiSi0.8                       , BCC + δ                                                                                                                               ,              ,        , C        ,            2179   ,               2664   ,           1.77,                   ,            16
Al0.625CoCrFeNiSi                         , BCC + δ                                                                                                                               ,              ,        , C        ,            2411   ,               2950   ,           1.17,                   ,            16
AlCoCrFeNi                                , BCC                                                                                                                                   ,              ,        , C        ,            1138   ,                      ,               ,            125.1  ,            17
AlCoCrFeNiC0.1                            , BCC + ε (carbide)                                                                                                                     ,              ,        , C        ,             957   ,               2550   ,          10.52,            213.2  ,            17
AlCoCrFeNiC0.2                            , BCC + ε (carbide)                                                                                                                     ,              ,        , C        ,             906   ,               2386   ,           8.68,            150.9  ,            17
AlCoCrFeNiC0.3                            , BCC + ε (carbide)                                                                                                                     ,              ,        , C        ,             867   ,               2178   ,           7.82,            137.2  ,            17
AlCoCrFeNiC0.4                            , BCC + ε (carbide)                                                                                                                     ,              ,        , C        ,            1056   ,               2375   ,           6.67,            156.1  ,            17
AlCoCrFeNiC0.5                            , BCC + ε (carbide)                                                                                                                     ,              ,        , C        ,            1060   ,               2250   ,           5.6 ,            180.8  ,            17
AlCoCrFeNiC1.0                            , BCC + ε (carbide) + Graphite                                                                                                          ,              ,        , C        ,            1251   ,               2166   ,           7.04,             75.1  ,            17
AlCoCrFeNiC1.5                            , BCC + ε (carbide) + Graphite                                                                                                          ,              ,        , C        ,            1255   ,               2083   ,           5.54,             72.5  ,            17
AlCoCrFeNi                                , BCC                                                                                                                                   ,          7.0 ,  520   , C        ,            1373   ,               3531   ,          24.5 ,                   ,            19
AlCoCrFeNb0.1Ni                           , BCC                                                                                                                                   ,          7.0 ,  569   , C        ,            1641   ,               3285   ,          17.2 ,                   ,            19
AlCoCrFeNb0.25Ni                          , BCC + Laves                                                                                                                           ,          7.0 ,  668   , C        ,            1959   ,               3008   ,          10.5 ,                   ,            19
AlCoCrFeNb0.5Ni                           , BCC + Laves                                                                                                                           ,          7.0 ,  747   , C        ,            2473   ,               3170   ,           4.1 ,                   ,            19
AlCoCrFeNb0.75Ni                          , Laves + (Laves + BCC)                                                                                                                 ,          7.0 ,        , C        ,                   ,                      ,               ,                   ,            19
AlCoCrFeNi                                , BCC                                                                                                                                   ,              ,        , C        ,            1138   ,                      ,               ,            125.1  ,            20
AlCoCrFeNiC0.1                            , BCC + ε (carbide)                                                                                                                     ,              ,        , C        ,             957   ,               2550   ,          10.52,            213.2  ,            20
AlCoCrFeNiC0.2                            , BCC + ε (carbide)                                                                                                                     ,              ,        , C        ,             906   ,               2386   ,           8.68,            150.9  ,            20
AlCoCrFeNiC0.3                            , BCC + ε (carbide)                                                                                                                     ,              ,        , C        ,             867   ,               2178   ,           7.82,            137.2  ,            20
AlCoCrFeNiC0.4                            , BCC + ε (carbide)                                                                                                                     ,              ,        , C        ,            1056   ,               2375   ,           6.67,            156.1  ,            20
AlCoCrFeNiC0.5                            , BCC + ε (carbide)                                                                                                                     ,              ,        , C        ,            1060   ,               2250   ,           5.6 ,            180.8  ,            20
AlCoCrFeNiC1.0                            , BCC + ε (carbide) + Graphite                                                                                                          ,              ,        , C        ,            1251   ,               2166   ,           7.04,             75.1  ,            20
AlCoCrFeNiC1.5                            , BCC + ε (carbide) + Graphite                                                                                                          ,              ,        , C        ,            1255   ,               2083   ,           5.54,             72.5  ,            20
AlCo0.5CrFeMo0.5Ni                        , BCC + σ                                                                                                                               ,              ,  788   ,          ,                   ,                      ,               ,                   ,            21
AlCo1.0CrFeMo0.5Ni                        , BCC + σ                                                                                                                               ,              ,  770   ,          ,                   ,                      ,               ,                   ,            21
AlCo1.5CrFeMo0.5Ni                        , BCC + σ                                                                                                                               ,              ,  711   ,          ,                   ,                      ,               ,                   ,            21
AlCo2.0CrFeMo0.5Ni                        , BCC + FCC + σ                                                                                                                         ,              ,  596   ,          ,                   ,                      ,               ,                   ,            21
AlCoCrFeNi                                , BCC                                                                                                                                   ,              ,        , C        ,            1110   ,                      ,          24   ,                   ,            22
AlCoCrFeNiSi0.2                           , BCC + nanoscale cellular precipitates                                                                                                 ,              ,        , C        ,            1265   ,               2173   ,          13.76,                   ,            22
AlCoCrFeNiSi0.4                           , BCC + nanoscale cellular precipitates                                                                                                 ,              ,        , C        ,            1481   ,               2444   ,          13.38,                   ,            22
AlCoCrFeNiSi0.6                           , BCC + nanoscale cellular precipitates + δ phase                                                                                       ,              ,        , C        ,            1834   ,               2195   ,           2.56,                   ,            22
AlCoCrFeNiSi0.8                           , BCC + nanoscale cellular precipitates + δ phase                                                                                       ,              ,        , C        ,            2179   ,               2664   ,           1.77,                   ,            22
AlCoCrFeNiSi1.0                           , BCC + nanoscale cellular precipitates + δ phase                                                                                       ,              ,        , C        ,            2411   ,               2950   ,           1.17,                   ,            22
AlCoCrFeMo0.5                             , B2 + σ                                                                                                                                ,              ,  904   ,          ,                   ,                      ,               ,                   ,            23
AlCoCrFeMo0.5Ni0.5                        , B2 + σ                                                                                                                                ,              ,  770   ,          ,                   ,                      ,               ,                   ,            23
AlCoCrFeMo0.5Ni1.0                        , B2 + σ                                                                                                                                ,              ,  770   ,          ,                   ,                      ,               ,                   ,            23
AlCoCrFeMo0.5Ni1.5                        , FCC + B2 + σ                                                                                                                          ,              ,  627   ,          ,                   ,                      ,               ,                   ,            23
AlCoCrFeMo0.5Ni2.0                        , FCC + B2 + σ                                                                                                                          ,              ,  404   ,          ,                   ,                      ,               ,                   ,            23
AlCoCrFe0.6Mo0.5Ni                        , BCC + σ                                                                                                                               ,              ,  750   ,          ,                   ,                      ,               ,                   ,            24
AlCoCrFe1.0Mo0.5Ni                        , BCC + σ                                                                                                                               ,              ,  730   ,          ,                   ,                      ,               ,                   ,            24
AlCoCrFe1.5Mo0.5Ni                        , BCC + σ                                                                                                                               ,              ,  635   ,          ,                   ,                      ,               ,                   ,            24
AlCoCrFe2.0Mo0.5Ni                        , BCC + σ                                                                                                                               ,              ,  635   ,          ,                   ,                      ,               ,                   ,            24
Ti0.5CrFeCoNiCu                           , FCC                                                                                                                                   ,              ,        , C        ,             700   ,               1650   ,          28.7 ,             92.73 ,            25
Ti0.5CrFeCoNiAl0.25Cu0.75                 , FCC                                                                                                                                   ,              ,        , C        ,             750   ,               1970   ,          38.5 ,            102.85 ,            25
Ti0.5CrFeCoNiAl0.5Cu0.5                   , FCC+BCC                                                                                                                               ,              ,        , C        ,            1580   ,               2389   ,          17.4 ,            160.54 ,            25
Ti0.5CrFeCoNiAl0.75Cu0.25                 , BCC                                                                                                                                   ,              ,        , C        ,            1900   ,               2697   ,          12.0 ,            164.14 ,            25
Ti0.5CrFeCoNiAl                           , BCC                                                                                                                                   ,              ,        , C        ,            2040   ,               3135   ,          24.2 ,             72.68 ,            25
Al0.2Co0.2Cr0.2Fe0.2Ni0.2                 , bcc solid solution                                                                                                                    ,              ,        , C        ,            1500   ,               2830   ,          26.9 ,            127.0  ,            26
Al0.182Co0.182Cr0.182Fe0.182Ni0.182Ti0.091, bcc solid solution                                                                                                                    ,              ,        , C        ,            2260   ,               3140   ,          23.3 ,            177.7  ,            26
Al0.167Co0.167Cr0.167Fe0.167Ni0.167Ti0.167, bcc solid solution                                                                                                                    ,              ,        , C        ,            1860   ,               2580   ,           8.8 ,             90.1  ,            26
